Repository: mwitman1/MetalHydrideML

File: Sandia_Hydride_Database_final.csv (part 1 of 4)
Item_No,Material_Class,Composition_Formula,Hydrogen_Weight_Percent,Heat_of_Formation_kJperMolH2,Temperature_oC,Pressure_Atmospheres_Absolute,Author_Year,Reference_Number,Comment1,Comment2,Comment3
1,A2B,Mg2Ni1-yBey,3.9,71 - 80,337,5-Mar,"Lupu, 1982",419,(y = 0.15-0.25),,
2,A2B,Mg2Ni1-yCuy,2.6,53 - 73,300,3.5 - 8,"Darnaudery, 1983",417,(y = 0-1),,
3,A2B,Pr2Al,1.4,,,,"Semenenko, 1985",1151,,(Amorp),
4,A2B,Th1.5Ce.5Al,0.4,133,650,0.0003,"Van Vucht, 1963",492,,,
5,A2B,Th2Al,0.8,130,500,0.001,"Van Vucht, 1963",492,,,
6,A2B,Th2Al,0.8,,,,"Sorby, 2000",1235,,,
7,A2B,Th2Al,3.9,,50,9-Oct,"Buschow, 1982",283,,,
8,A2B,Ti2Al,1.2,,,,"Semenenko, 1982",532,,,
9,A2B,Ti2Co,0.2,,,,"Beck, 1962",45,,,
10,A2B,Ti2Co,2.1,,,,"Verbetsky, 1986",1153,,,
11,A2B,Ti2Co (M),1.7,,,,"Mintz, 1980",3,,,
12,A2B,Ti2CoOx,1.7,,,,"Mintz, 1980",3,(x = 0.18-0.33),,
13,A2B,Ti2Cr,0.9,,,,"Beck, 1962",45,(O-stabilized),,
14,A2B,Ti2Cu,1,,500,0.02,"Arita, 1979",495,,,
15,A2B,Ti2Cu,1.7,,,,"Maeland, 1978",389,,,
16,A2B,Ti2Cu,1.8,,,,"Padurets, 1982",498,,,
17,A2B,Ti2Cu,2.2,,,,"Beck, 1962",45,,,
18,A2B,Ti2Cu (M),2.2,130,500,0.12,"Kadel, 1978",523,,,
19,A2B,Ti2Fe,0.4,,,,"Beck, 1962",45,(O-stabilized),,
20,A2B,Ti2FeO.3,0.5,,,,"Mintz, 1980",3,,,
21,A2B,Ti2FeO.5,0.7,,,,"Stioui, 1981",493,,,
22,A2B,Ti2Mn,0.9,,,,"Beck, 1962",45,(O-stabilized),,
23,A2B,Ti2Ni,1.9,,,,"Beck, 1962",45,,,
24,A2B,Ti2Ni,2,,,,"Padurets, 1982",498,,(Dp>300 C),
25,A2B,Ti2Ni,2.2,,,,"Yamanaka, 1975",73,,,
26,A2B,Ti2Ni (M),1.6,,150,0.11,"Buchner, 1972",71,,,
27,A2B,Ti2Ni (M),1.7,,,,"Mintz, 1980",3,,,
28,A2B,Ti2NiO.3,1.1,,,,"Mintz, 1980",3,,,
29,A2B,Ti2NiOx,1,,,,"Mintz, 1979",441,,,
30,A2B,Ti2Pd,1.4,90,,,"Kadel, 1978",523,,,
31,A2B,Ti2Pd,1,,,,"Maeland, 1980",428,,,
32,A2B,Ti2Pd.5Cu.5,85,,,,"Kadel, 1978",523,,,
33,A2B,Ti2Pt,0.4,,,,"Beck, 1962",45,(O-stabilized),,
34,A2B,Y2Al,1.4,,,,"Semenenko, 1985",1151,,(Amorp),
35,A2B,Zr2Co,1.9,,,,"van Essen, 1979",386,,,
36,A2B,Zr2Cr,1.3,,,,"Beck, 1962",45,(O-stabilized),,
37,A2B,Zr2Cu,1.7,,,,"Maeland, 1980",428,,,
38,A2B,Zr2Cu (M),1.3,144,600,0.003,"Pebler, 1966",12,,,
39,A2B,Zr2Cu (M),1.3,142,700,0.02,"Kadel, 1979",429,,,
40,A2B,Zr2Fe,1.7,,,,"van Essen, 1979",386,,,
41,A2B,Zr2Fe,2.1,,,,"Yartys, 1998",1225,,(Dp>400Â°C),
42,A2B,Zr2Fe(B2O3).1,1.7,,,,"Zavaliy, 1998",829,,,
43,A2B,Zr2FeO.3,1.5,,,,"Zavaliy, 1998",829,,,
44,A2B,Zr2Ni,1.3,183,604,0.003,"Pebler, 1966",12,,,
45,A2B,Zr2Ni,1.3,,,,"Trzeciak, 1956",483,,,
46,A2B,Zr2Ni,1.8,,,,"van Essen, 1979",386,,,
47,A2B,Zr2Ni,2,,,,"Akopyan, 1983",496,,,
48,A2B,Zr2Pd,0.9,,,,"Maeland, 1980",428,,,
49,A2B,Zr2Pd,1.6,,25,0.1,"Spada, 1987",424,,,
50,A2B,Zr2Pd (M),1.9,,20,500,"Klyamkin, 1994",595,,(2000 atm at 20Â°C),
51,A2B,Zr2Rh,1.5,,,,"Suryanarayana, 1994",596,,,
52,A2B,ZrTiNi,1.9,,,,"Semenenko, 1980",511,,,
53,A2B,(Hf.2Zr.8)2Fe,1.5,,,,"Zavaliy, 1998",829,,,
54,A2B,(Hf.4Zr.6)2Fe,1.6,,,,"Zavaliy, 1998",829,,,
55,A2B,(Hf.6Zr.4)2Fe,1.4,,,,"Zavaliy, 1998",829,,,
56,A2B,(Hf.8Zr.2)2Fe,1.3,,,,"Zavaliy, 1998",829,,,
57,A2B,Er2Al,1.1,,,,"Semenenko, 1985",1151,,(Amorp),
58,A2B,Eu2Ir,1,,,,"Moyer, 1980",457,,,
59,A2B,Hf2Co,0.7,,,,"Mukai, 1999",1230,,,
60,A2B,Hf2Co,0.9,,50,5-Oct,"van Essen, 1979",386,,,
61,A2B,Hf2Co,0.9,,,,"Jones, 1980",430,,,
62,A2B,Hf2Co,1.1,,,,"Beck, 1962",45,,,
63,A2B,Hf2Cu,0.4,,,,"Mukai, 1999",1230,,,
64,A2B,Hf2Cu,0.7,,,,"Maeland, 1980",428,,,
65,A2B,Hf2Cu,0.7,,50,5-Oct,"van Essen, 1979",386,,,
66,A2B,Hf2Cu (M),1.5,,20,1500,"Klyamkin, 1994",595,,(2000 atm at 20Â°C),
67,A2B,Hf2Fe,0.75,,50,5-Oct,"van Essen, 1979",386,,,
68,A2B,Hf2Fe,0.8,,,,"Mukai, 1999",1230,,,
69,A2B,Hf2Fe,1.2,,,,"Forker, 1999",1227,,,
70,A2B,Hf2Fe,1.1,60 - 80,277,0.38,"Aubertin, 1989",425,,,
71,A2B,Hf2Fe,1.2,,,,"Zavaliy, 1998",829,,,
72,A2B,Hf2Fe,1.2,,22,1500,"Klyamkin, 1997",655,,2000 atm at 22Â°C,
73,A2B,Hf2Mn,0.95,,50,5-Oct,"van Essen, 1979",386,,,
74,A2B,Hf2Mn,1.1,,,,"Beck, 1962",45,,,
75,A2B,Hf2Ni,0.7,,,,"Mukai, 1999",1230,,,
76,A2B,Hf2Ni,0.75,,50,5-Oct,"van Essen, 1979",386,,,
77,A2B,Hf2Ni.5Cu.5,0.7,,,,"Klyamkin, 1999",1231,,P=10 atm,
78,A2B,Hf2Ni.5Fe.5,1.2,,,,"Klyamkin, 1999",1231,,P=10 atm,
79,A2B,Hf2Ni.5Mn.5,1.2,,,,"Klyamkin, 1999",1231,,P=10 atm,
80,A2B,Hf2Ni.5Mn.5,1.2,,,,"Klyamkin, 1997",655,,2000 atm at -78Â°C,
81,A2B,Hf2Pd,0.3,,,,"Mukai, 1999",1230,,,
82,A2B,Hf2Pd,0.4,,,,"Maeland, 1980",428,,,
83,A2B,Hf2Pd (M),1,,20,1000,"Klyamkin, 1994",595,,(2000 atm at 20Â°C),
84,A2B,Hf2Pt,0.25,,,,"Beck, 1962",45,,,
85,A2B,Hf2Rh,0.45,,50,5-Oct,"van Essen, 1979",386,,,
86,A2B,Hf2Rh,0.5,,,,"Jones, 1980",430,,,
87,A2B,Ho2Al,1.2,,,,"Semenenko, 1985",1151,,(Amorp),
88,A2B,Mg1.5Ni,2.6,29.1,300,3.7,"Kuji, 2002",1492,,Ball milled,
89,A2B,Mg1.75Ni,2.8,26.6,300,4.5,"Kuji, 2002",1492,,Ball milled,
90,A2B,Mg1.75Ti.25Ni.75Cu.25,2,,300,2.3,"Yuan, 1999",1229,,,
91,A2B,Mg1.92Al.08Ni,3.5,70.5,295,4,"Hirata, 1983",427,,,
92,A2B,Mg1.9Al.1Ni,3.5,,250,1,"Tsushio, 1998",830,,,
93,A2B,Mg1.9Al.1Ni.8Co.2,,,250,0.42,"Tsushio, 1998",830,,,
94,A2B,Mg1.9Al.1Ni.8Cu.2,,,250,1.7,"Tsushio, 1998",830,,,
95,A2B,Mg1.9Al.1Ni.8Mn.2,,,250,0.95,"Tsushio, 1998",830,,,
96,A2B,Mg1.9B.1Ni,2.8,,250,0.9,"Tsushio, 1998",830,,,
97,A2B,Mg1.9Ca.1Ni.8Cu.2,,,250,1.4,"Tsushio, 1998",830,,,
98,A2B,Mg1.9Si.1Ni,2.9,,250,1,"Tsushio, 1998",830,,,
99,A2B,Mg1.9Ti.1Ni,2.9,62.5,300,2.5,"Liang, 1999",1226,Nanocrystalline,,
100,A2B,Mg1.9Ti0.1Ni0.9Mn0.1,3.1,,250,0.8,"Yuan, 2001",1489,,,
101,A2B,Mg2Co,4.5,,,,"Selvam, 1991",426,(Mg2Co phase not stable without H),,
102,A2B,Mg2Co,4.5,76,450,16,"Reiser, 2000",1463,Mg2Co not stable without H,,
103,A2B,Mg2Co (M),4.2,108,418,5.7,"Yoshida, 1993",594,(Mg2Co phase not stable without H),,
104,A2B,Mg2Cu,2.6,72.9,295,6,"Reilly, 1967",87,,,
105,A2B,Mg2Fe,5.5,,,,"Selvam, 1991",426,(Mg2Fe phase not stable without H),,
106,A2B,Mg2Fe,5.5,77.2,450,25,"Reiser, 2000",1463,Mg2Fe not stable without H,,
107,A2B,Mg2Ni,3.1,,300,1,"Dehouche, 1998",854,Nanocrystalline,,
108,A2B,Mg2Ni,3.1,31.3,300,3.7,"Kuji, 2002",1492,,Ball milled,
109,A2B,Mg2Ni,3.2,61,250,1.1,"Yang, 2002",1493,,Ball milling + diffusion synthesis,
110,A2B,Mg2Ni,3.3,67,300,2.2,"Liang, 1999",1226,Nanocrystalline,,
111,A2B,Mg2Ni,3.3,65.9,300,3.2,"Sun, 1999",1228,Solid-state synthesized,,
112,A2B,Mg2Ni,3.3,63.2,300,3.1,"Song, 1998",1224,,,
113,A2B,Mg2Ni,3.5,64.4,180,0.09,"Guthrie, 1998",863,Vapor synthesized,Non-twinned,
114,A2B,Mg2Ni,3.5,64.4,180,0.07,"Guthrie, 1998",863,Vapor synthesized,Twinned,
115,A2B,Mg2Ni,3.5,68.6,180,0.05,"Guthrie, 1998",863,Melted,Twinned,
116,A2B,Mg2Ni,3.5,,250,1.1,"Tsushio, 1998",830,,,
117,A2B,Mg2Ni,3.6,64.5,299,3.2,"Reilly, 1968",88,,,
118,A2B,Mg2Ni,3.6,64.6,300,2.5,"Lutz, 1977",420,,,
119,A2B,Mg2Ni,3.6,68.8,180,0.06,"Guthrie, 1998",863,Melted,Non-twinned,
120,A2B,Mg2Ni,3.6,71.3,300,2.6,"Li, 2000",1236,Hydriding combustion synthesis,,
121,A2B,Mg2Ni,3.7,62.2,450,57,"Reiser, 2000",1463,,,
122,A2B,Mg2Ni,4.4,,,,"Chen, 2002",1491,,"P=60,000 atm (LiAlH4 H2 source)",
123,A2B,Mg2Ni,5.2,,,,"Chen, 2000",1234,,"P=60,000 atm @ 600C",
124,A2B,Mg2Ni.75Co.25,3.1,64.5,279,1,"Darnaudery, 1983",418,,,
125,A2B,Mg2Ni.75Co25,3.4,,300,1,"Yang, 2000",1233,,,
126,A2B,Mg2Ni.75Cr.25,3,59.9,248,1,"Darnaudery, 1983",418,,,
127,A2B,Mg2Ni.75Cu.25,,53.2,227,1,"Darnaudery, 1983",418,,,
128,A2B,Mg2Ni.75Fe.25,2.8,63.2,253,1,"Darnaudery, 1983",418,,,
129,A2B,Mg2Ni.75Fe.25 (M),3.3,65.2,300,1.9,"Yuan, 1997",828,,Includes free Mg,
130,A2B,Mg2Ni.75V.25,2.9,62.4,250,1,"Darnaudery, 1983",418,,,
131,A2B,Mg2Ni.75Zn.25,3.3,61.5,246,1,"Darnaudery, 1983",418,,,
132,A2B,Mg2Ni0.75Co0.25,3.2,61,250,0.5,"Yang, 2002",1493,,Ball milling + diffusion synthesis,
133,A2B,Mg2Ni0.75Cr0.25,3.2,61,250,0.9,"Yang, 2002",1493,,Ball milling + diffusion synthesis,
134,A2B,Mg2Ni0.75Cu0.25,3.2,59,250,1.2,"Yang, 2002",1493,,Ball milling + diffusion synthesis,
135,A2B,Mg2Ni0.75Fe0.25,3.2,60,250,1,"Yang, 2002",1493,,Ball milling + diffusion synthesis,
136,A2B,Mg2Ni0.75Mn0.25,3.2,58,250,1,"Yang, 2002",1493,,Ball milling + diffusion synthesis,
137,A2B,Mg2Ni0.75Ti0.25,3.2,56,250,1.2,"Yang, 2002",1493,,Ball milling + diffusion synthesis,
138,A2B,Mg2Ni0.75Ti0.25,3.2,59,250,1.3,"Yang, 2002",1493,,Ball milling + diffusion synthesis,
139,A2B,Mg2Ni0.7Zr0.3,3.5,59.8,340,10,"Zhang, 1998",1465,,,
140,A2B,Mg2Ni1-xZrx,3.2,59.8 - 64,248 - 253,1,"Zhang, 1998",1465,x=0 to 0.3,,
141,AB,ScAl,1.1,,,,"Semenenko, 1985",1151,,,
142,AB,SmMg,,,,,"Beck, 1962",45,,,
143,AB,ThCo,1.2,,,,"Beck, 1962",45,,,
144,AB,ThCo,1.4,46.8,40,0.05,"Buschow, 1975",187,,,
145,AB,ThNi,1.2,45.3,40,0.01,"Buschow, 1975",187,,,
146,AB,Ti.42Zr.08Fe.50,0.7,,50,12,"Rajalakshmi, 1999",1221,,,
147,AB,Ti.46Fe.45V.05Mn.05,1.7,28.6,22,2,"Mitrokhin, 1993",396,,,
148,AB,Ti.48Fe.47V.025Mn.025,1.7,,22,2,"Verbetsky, 1998",1219,,,
149,AB,Ti.96Zr.04Fe.95Nb.04,1.7,31.8,30,1.4,"Sasai, 1983",79,,,
150,AB,Ti.9Fe.9B.2,1.5,7.6,27,14,"Rajalakshmi, 1998",852,,,
151,AB,Ti.9La.1Co,1.5,60,150,3.2,"Kato, 1981",83,,,
152,AB,Ti.9Zr.1Fe,1,28.9,30,3.3,"Jang, 1986",397,,,
153,AB,Ti1.1Fe,1.6,,50,5,"Lee, 2000",1223,,,
154,AB,Ti1.1FeB.001,1.1,,50,10,"Lee, 2000",1223,,,
155,AB,Ti1.1FeC.001,1.3,,50,6,"Lee, 2000",1223,,,sloping plateau
156,AB,Ti1.3Fe,1.9,,25,2,"Ma, 2000",1222,,,sloping plateau
157,AB,Ti1.3Fe + 1.5 wt.% Mm,1.6,,25,1.5,"Ma, 2000",1222,,,sloping plateau
158,AB,Ti1.3Fe + 6 wt.% Mm,1.8,,25,1.5,"Ma, 2000",1222,,,sloping plateau
159,AB,Ti1-xCuxFe,0.8,,30,0.8 - 3,"Nagai, 1986",392,(x = 0.02-0.1; + 0.5%Fe2O3),,
160,AB,Ti1-xNbxFe,1,,30,2.5 - 4,"Nagai, 1986",392,(x = 0.04-0.12; + 1.0%Fe2O3),,
161,AB,Ti1-xVxFe1-yMny,1.5,,,,"Liu, 1982",499,"(x=0.01-0.04, y=0-0.2)",,
162,AB,Ti1-xZrxFe,1,,30,7-Mar,"Jang, 1986",397,(x = 0-0.2),,
163,AB,Ti1-xZrxFe,1.6,,40,2.5 - 4.5,"Nishimiya, 2000",1217,x=0.1-0.5,,no plateau at x=0.5
164,AB,TiAg,,,,,"Beck, 1962",45,,,
165,AB,TiAl,0.7,,,,"Semenenko, 1982",532,,,
166,AB,TiCo,1.1,61.1,150,2.2,"Someno, 1979",381,,,
167,AB,TiCo,1.3,57.8,150,2.2,"Osumi, 1980",80,,,
168,AB,TiCo,1.4,57.4,155,4,"Yamanaka, 1975",73,,,
169,AB,TiCo (M),0.7,,116,5.2,"Reilly, 1976",490,,,
170,AB,TiCo (M),1.45,54,152,2,"Burch, 1979",500,,,
171,AB,TiCo.5Fe.5,1.1,42.3,100,4,"Suzuki, 1981",82,,,
172,AB,TiCo.5Mn.5,1.6,46.9,120,3.2,"Osumi, 1980",80,,,
173,AB,TiCo.8V.2,1.8,,,,"Verbetsky, 1986",1153,,,
174,AB,TiCo.9V.1,1.5,,,,"Verbetsky, 1986",1153,,,
175,AB,TiCo1-yFey,1.1,42 - 58,150,2.8 - 18,"Suzuki, 1981",82,(x = 0-0.5),,
176,AB,TiCo1-yMny,1.3,47 - 58,150,2.2 - 9,"Osumi, 1980",80,,,
177,AB,TiCu,0.4,,,,"Beck, 1962",45,,,
178,AB,TiCu,0.6,,500,0.19,"Arita, 1979",495,,,
179,AB,TiCu,1.3,,500,0.2,"Someno, 1979",381,,,
180,AB,TiCu,1.7,75,200,0.004,"Maeland, 1978",389,,,
181,AB,TiCu,1.8,,,,"Pauurets, 1982",498,,,
182,AB,TiCu,1.8,,,,"Yamanaka, 1975",73,,,
183,AB,TiCu (M),1.6,126,500,0.15,"Kadel, 1978",523,,,
184,AB,TiFe (+4.5 w/o Mm),1.6,,27,3,"Bronca, 1985",549,,,
185,AB,TiFe (1 w/o Mm),1.7,,40,7,"Sandrock, 1978",321,,,
186,AB,TiFe (M),1.7,26.7,51,11,"Yamanaka, 1975",73,,,
187,AB,TiFe (M),1.9,28.1,30,5.2,"Reilly, 1974",319,,,
188,AB,TiFe.5Co.5,1.1,41.4,150,12,"Someno, 1979",381,,,
189,AB,TiFe.6Ni.4,1.5,48.6,50,0.035,"Bershadsky, 1993",395,,,
190,AB,TiFe.76Al.24,1.1,,,,"Sandrock, 1978",321,,,
191,AB,TiFe.7Mn.2,2,34.7,40,1.4,"Reilly, 1976",383,,,
192,AB,TiFe.7Mn.3,1.6,,40,1.3,"Sandrock, 1976",76,,,
193,AB,TiFe.88,2,,40,4,"Reilly, 1974",319,,,
194,AB,TiFe.8Be.2,1.4,30.5,21,0.7,"Bruzzone, 1980",421,,,
195,AB,TiFe.8Cr.2 (M),1.8,,40,0.4,"Reilly, 1976",490,,,
196,AB,TiFe.8Ni.15Nb.05,1.1,,150,7,"Oguro, 1983",78,,,
197,AB,TiFe.8Ni.15V.05,1.3,41,150,7,"Oguro, 1983",78,,,
198,AB,TiFe.8Ni.2,1,41.9,50,0.28,"Mintz, 1981",390,,,
199,AB,TiFe.8Ni.2,1.2,,150,9,"Oguro, 1983",78,,,
200,AB,TiFe.8Ni.2,1.3,41.2,50,0.33,"Huston, 1980",77,,,
201,AB,TiFe.94Al.06,1.2,,30,5,"Lim, , 1984",548,,,
202,AB,TiFe.95Cr.05 (M),1.7,,40,4,"Reilly, 1976",383,,,
203,AB,TiFe.95Mn.05 (M),1.6,29.3,50,9,"Mintz, 1981",390,,,
204,AB,TiFe.95V.05 (M),1.7,,40,5,"Reilly, 1976",383,,,
205,AB,TiFe.96Nb.04,1.7,,40,4,"Sasaki, 1981",394,,,
206,AB,TiFe.9Al.1,1.3,30,25,1.2,"Bruzzone, 1981",422,,,
207,AB,TiFe.9Al.1,1.3,,50,3,"Lee, 1999",1211,,,sloping plateau
208,AB,TiFe.9Co.1,1.5,30.6,50,5,"Lee, 1999",1211,,,
209,AB,TiFe.9Co.1,1.8,,40,3.3,"Reilly, 1976",383,,,
210,AB,TiFe.9Cr.1,1.1,30.5,150,20,"Someno, 1979",381,,,
211,AB,TiFe.9Cr.1 (M),1.7,,40,1.6,"Reilly, 1976",383,,,
212,AB,TiFe.9Cu.1,1.2,,40,2.3,"Reilly, 1976",383,,,
213,AB,TiFe.9Mn.1,1.2,27.2,100,30,"Someno, 1979",381,,,
214,AB,TiFe.9Mn.1 (M),1.9,29.5,25,2.6,"Johnson, 1978",330,,,
215,AB,TiFe.9Mo.1,1.7,,40,3,"Reilly, 1976",383,,,
216,AB,TiFe.9Ni.1,1.4,35.6,50,1.8,"Lee, 1999",1211,,,
217,AB,TiFe.9Ni.1,1.6,,40,0.9,"Reilly, 1972",195,,,
218,AB,TiFe1-yAly,1.1,21 - 29,30,8-Mar,"Lim, 1984",547,(y=0.02-0.1),,
219,AB,TiFe1-yAly,1.3,,40,7-Apr,"Sandrock, 1978",321,(y=0.04-0.1),,
220,AB,TiFe1-yAly,1.3,,50,10-Mar,"Lee, 1999",1211,y=0.025-0.1,,
221,AB,TiFe1-yCoy,1,31 - 47,150,30-Apr,"Someno, 1979",381,(y = 0.25-0.75),,
222,AB,TiFe1-yCoy (M?),,31 - 33,25,0.9 - 1.6,"Mintz, 1981",390,(y = 0.1-0.2),,
223,AB,TiFe1-yCry (M),,30 - 36,25,0.2 - 1,"Mintz, 1981",390,(y = 0.1-0.2),,
224,AB,TiFe1-yCry (M),1.6,,50,5-Feb,"Lee, 1994",391,(y = 0.05-0.1),,
225,AB,TiFe1-yMny,1.6,,27,0.5 - 2,"Mitrokhin, 1993",593,(y=0.1-0.3),,
226,AB,TiFe1-yMny,1.8,,40,6-Jan,"Johnson, 1977",393,(y = 0.1-0.3),,
227,AB,TiFe1-yMny (M),,28 - 32,25,0.8 - 3.4,"Mintz, 1981",390,(y = 0.05-0.2),,
228,AB,TiFe1-yMny (M),1.7,,50,6-Apr,"Lee, 1994",391,(y = 0.1-0.2),,
229,AB,TiFe1-yNiy,,35 - 45,25,0.005 - 0.6,"Mintz, 1981",390,(y = 0.1-0.5),,
230,AB,TiFe1-yNiy,,49 - 54,,,"Bershadsky, 1993",395,,,
231,AB,TiFe1-yNiy,1.4,,50,0.3 - 1.8,"Lee, 1999",1211,y=0.1-0.3,,
232,AB,BeNi,1.5,,,,"Chernikov, 1983",432,,,
233,AB,CeAg,,,,,"Beck, 1962",45,,,
234,AB,CeAl,0.8,,,,"Semenenko, 1985",1151,,,
235,AB,CeNi,,,,,"Beck, 1962",45,,,
236,AB,CeNi,1.8,,20,0.05 - 0.01,"Verbetsky, 1991",1156,,,
237,AB,DyAg,,,,,"Beck, 1962",45,,,
238,AB,DyAl,,,,,"Beck, 1962",45,,,
239,AB,ErAg,0.3,35.2,790,0.01,"Philipp, 1991",384,,,
240,AB,ErNi,1.4,105,,,"Ensslen, 1983",385,,,
241,AB,ErNi,1.5,,22,5-Feb,"Verbetsky, 1991",1156,,,
242,AB,GdAl,,,,,"Beck, 1962",45,,,
243,AB,GdCu,,,,,"Beck, 1962",45,,,
244,AB,GdMg,1.1,,,,"Reule, 2000",1216,,,
245,AB,GdZn,0.9,,,,"Reule, 2000",1216,,,
246,AB,GdZn.9Mg.1,0.7,,,,"Reule, 2000",1216,,,
247,AB,HfAl,0.5,,50,1,"van Essen, 1979",386,,,
248,AB,HfCo,1.2,,,,"Beck, 1962",45,,,
249,AB,HfCo,1.3,43,270,1,"Nemirovskaya, 1991",606,,,
250,AB,HfCo,1.3,,,,"Mukai, 1999",1230,,,
251,AB,HfCo,1.3,59,50,0.001,"van Essen, 1979",386,,,
252,AB,HfNi,1.3,,50,0.7,"Mukai, 1999",1230,,,
253,AB,HfNi (M),1.3,40,190,1,"Nemirovskaya, 1991",606,,,
254,AB,HfNi (M),1.3,50,50,0.02,"van Essen, 1979",386,,,
255,AB,HfPd,0.2,,,,"Mukai, 1999",1230,,,
256,AB,LaAg,,,,,"Beck, 1962",45,,,
257,AB,LaAl,,,,,"Beck, 1962",45,,,
258,AB,LaCd,1.1,,,,"Beck, 1962",45,,,
259,AB,LaMg,1.8,,,,"Beck, 1962",45,,,
260,AB,LaNi,1.3,118,,,"Maeland, 1976",387,,,
261,AB,LaNi,1.5,,,,"van Mal, 1976",103,,,
262,AB,LaNi,1.6,,,,"Mikheeva, 1978",535,,,
263,AB,LaNi,1.7,,20,0.5 - 1,"Verbetsky, 1991",1156,,,
264,AB,LaNi,1.8,,,,"Oesterreicher, 1976",524,,,
265,AB,LaNi,1.9,100,,,"Busch, 1978",189,,,
266,AB,LaNi,2,126,,,"Ensslen, 1983",385,,,
267,AB,LaNi,2,,,,"Anderson, 1973",99,,,
268,AB,LaPt,0.8,,,,"Anderson, 1973",99,,,
269,AB,LaZn,,,,,"Beck, 1962",45,,,
270,AB,Li.94Pd,0.9,69.2,300,0.02,"Sakamoto, 1995",411,,,
271,AB,LiPd,0.7,75.3,,,"Nacken, 1977",388,,,
272,AB,LiPt,0.6,134,,,"Nacken, 1977",388,,,
273,AB,LuNi,1.2,100,,,"Ensslen, 1983",385,,,
274,AB,PrAg,,,,,"Beck, 1962",45,,,
275,AB,PrAl,0.7,,,,"Semenenko, 1985",1151,,,
276,AB,PrGa,,,,,"Beck, 1962",45,,,
277,AB,PrMg,,,,,"Beck, 1962",45,,,
278,AB,PrSb,0.2,,,,"Beck, 1962",45,,,
279,AB,Sc1-xTixNi,1.5,,25,0.1,"Balema, 2000",1215,x=0-0.5,,
280,AB,TiFe1-yPdy,1.6,,0,0.1 - 0.7,"Yamashita, 1997",654,y = 0.05-0.2,,
281,AB,TiFe1-ySiy,1.3,,40,2 - 3.5,"Sandrock, 1978",321,(y=0.02-0.1),,
282,AB,TiMn,1.9,,,,"Chernikov, 1983",432,,,
283,AB,TiNi,1.3,,200,1,"Yamanaka, 1975",73,,,
284,AB,TiNi,1.3,,200,1,"Hata, 1980",74,,,
285,AB,TiNi,1.3,,,,"Pauurets, 1982",498,,,
286,AB,TiNi,1.4,58,,,"Burch, 1979",500,,,
287,AB,TiNi,1.2,,,,"Reilly, 1966",489,,,
288,AB,TiNiCr.1,1.2,,,,"Hata, 1980",74,,,
289,AB,TiNiFe.1,1.1,,,,"Hata, 1980",74,,,
290,AB,TiNiMn.1,1.1,,,,"Hata, 1980",74,,,
291,AB,UCo,0.6,55,150,0.08,"Yamamoto, 1991",398,,,
292,AB,YAl,,,,,"Beck, 1962",45,,,
293,AB,YAl,1.2,,,,"Semenenko, 1985",1151,,,
294,AB,YbNi,1.2,147,,,"Ensslen, 1983",385,,,
295,AB,YbPd,1,67,,,"Ensslen, 1983",385,,,
296,AB,YCu,,,,,"Beck, 1962",45,,,
297,AB,YNi,,,,,"Beck, 1962",45,,,
298,AB,Zr.5Hf.5Co,1.1,76.2,200,0.2,"Konishi, 1995",858,,,
299,AB,Zr.78Ti.19Mm.03Ni.97,1.7,,232,0.4,"Sandrock, 1987",336,,,
300,AB,Zr.7Hf.3Co,1.4,80.3,200,0.03,"Konishi, 1995",858,,,
301,AB,Zr.7Ti.3Co.7Ni.3,1.1,,100,0.2,"Shimizu, 1999",1212,,,
302,AB,Zr.96Mm.04Ni.9,1.7,,232,0.13,"Sandrock, 1987",336,,,
303,AB,Zr.97Mm.03Ni.77Cu.19,1.6,,232,0.11,"Sandrock, 1987",336,,,
304,AB,Zr.97Mm.03Ni.87Al.09,1.4,,232,0.13,"Sandrock, 1987",336,,,
305,AB,Zr.97Mm.03Ni.96Sn.1,1.4,,232,0.15,"Sandrock, 1987",336,,,
306,AB,Zr1.02Ni0.98,1.6,,,,"Simonovic, 1999",1220,,,
307,AB,ZrAg (M),0.5,,280,3-Oct,"Deschanvres, 1964",497,,,
308,AB,ZrCo,1.2,90,252,0.05,"Devillers, 1989",399,,,
309,AB,ZrCo,0.7,,365,0.4,"Reilly, 1966",489,,,
310,AB,ZrCo,1.7,76.3,200,0.005,"Konishi, 1995",858,,,
311,AB,ZrCo,2,66,430,1,"Nemirovskaya, 1991",606,,,
312,AB,ZrCo (M),1.6,67,200,0.013,"Irvine, 1978",70,,,
313,AB,ZrCo.84Ni.16 (M),1.6,83,250,0.01,"Irvine, 1980",400,,,
314,AB,ZrNi,1.2,47.5,300,0.005,"Luo, 1990",550,,,
315,AB,ZrNi,1.7,40.1,250,0.2,"Cantrell, 1995",409,,,
316,AB,ZrNi,1.8,76.8,250,0.26,"Libowitz, 1958",68,,,
317,AB,ZrNi,1.9,,,,"Beck, 1962",45,,,
318,AB,ZrNi,2,64,300,1,"Nemirovskaya, 1991",606,,,
319,AB,ZrNi.8Co.2,1.8,,232,0.06,"Sandrock, 1987",336,,,
320,AB2,(Sc.4Y.4Ti.2)Co2,1.4,,,,"Burnasheva, 1981",64,,,
321,AB2,(Ti.75Zr.25)1.05Mn.8Cr1.05V.05Cu.1,1.8,,30,3,"Park, 2001",1280,,,
322,AB2,(Ti.75Zr.25)1+xMn.8Cr1.2,1.85,,30,1.5 - 6,"Park, 2001",1280,x=0-0.15,,
323,AB2,(Ti.8Zr.2)1+xMn.8Cr1.2,1.8,,30,9-Mar,"Park, 2001",1280,x=0-0.15,,
324,AB2,Ca.25Mg.75Ni2,1.2,,,,"Oesterreicher, 1980",43,,,
325,AB2,Ca.5Mg.5Ni2,1.7,,,,"Oesterreicher, 1980",43,,,
326,AB2,CaAl1.8B.2 (M),0.7,,40,3,"Tanaka, 1995",416,,,
327,AB2,CaAl2,0.6,,,,"Beck, 1962",45,,,
328,AB2,CaAl2,2.1,,,,"Shaltiel, 1978",66,,,
329,AB2,CaMg2,5.4,,,,"Shaltiel, 1978",66,,,
330,AB2,CaNi2,2.1,85,25,0.05,"Oesterreicher, 1980",43,,,
331,AB2,Ce(Fe1-xAlx)2,0.5,,,,"Raj, 1992",1164,x=0.7-0.85,,
332,AB2,Ce(Fe1-xAlx)2,1.6,,,,"Raj, 1992",1164,x=0-0.1,(amorp),
333,AB2,CeAl1.25Cr.75,0.6,,21,0.05,"Gross, 1996",630,,,
334,AB2,CeAl1.5Co.5,1.1,,,,"Jacob, 1981",459,,,
335,AB2,CeCo1.5Al.5,1.8,,,,"Jacob, 1981",459,,,
336,AB2,CeCo1.5Ni.5,1.9,,,,"Jacob, 1981",459,,,
337,AB2,CeCo2,,,,,"Beck, 1962",45,,,
338,AB2,CeCo2,1.4,,,,"Burnasheva, 1977",520,,,
339,AB2,CeCo2,1.5,,50,5-Oct,"van Essen, 1980",355,,,
340,AB2,CeCo2,1.6,,,,"Guidotti, 1977",105,,,
341,AB2,CeCo2,1.6,,,,"Jacob, 1981",459,,,
342,AB2,CeCoAl,1.6,,,,"Jacob, 1981",459,,,
343,AB2,CeCoAl,,,,,"Kost, 1979",515,,,
344,AB2,CeFe2,,,,,"Beck, 1962",45,,,
345,AB2,CeFe2,1.3,,,,"Burnasheva, 1977",520,,,
346,AB2,CeFe2,1.6,,,,"Buschow, 1976",685,,,
347,AB2,CeMg2,3.1,101,216,0.1,"Verbetsky, 1989",1155,,,
348,AB2,CeMg2,3.2,,,,"Kost, 1979",515,,,
349,AB2,CeMg2,3.6,,,,"Gingl, 1997",650,,,
350,AB2,CeMn.5Al.75,0.6,,27,,"Spatz, 1997",823,,,
351,AB2,CeMn.5Al.75 (M),0.6,,27,,"Spatz, 1997",823,,,
352,AB2,CeMn1.5Al.5,1.3,,,,"Gross, 2000",1270,,Deuterium,
353,AB2,CeMnAl,0.9,,21,0.05,"Gross, 1996",630,,,
354,AB2,CeMnAl (M),1.1,,27,0.4,"Spatz, 1997",824,,,
355,AB2,CeNi2,,,,,"Beck, 1962",45,,,
356,AB2,CeNi2,1.3,,,,"Burnasheva, 1977",520,,,
357,AB2,CeNi2,1.5,,,,"Guidotti, 1977",105,,,
358,AB2,CeNi2,1.5,,50,5-Oct,"van Essen, 1980",355,,,
359,AB2,CeNi2-yAly,0.8,,,,"Jacob, 1981",459,(y = 0.2-1.6),,
360,AB2,CeNiAl,0.9,,,,"Bobet, 2001",1278,,,
361,AB2,CeNiCo,1.6,,,,"Jacob, 1981",459,,,
362,AB2,CeRu2,1.5,,200,,"Shaltiel, 1977",14,,,
363,AB2,Dy(Mn.99Fe.01)2,1.5,,,,"Przewoznik, 1999",1252,,,
364,AB2,DyCo2,1.2,,,,"Cohen, 1980",517,,,
365,AB2,DyCo2,1.3,,,,"Burnasheva, 1977",520,,,
366,AB2,DyFe2,1.2,,,,"Cohen, 1980",517,,,
367,AB2,DyFe2,1.3,,,,"Burnasheva, 1979",519,,,
368,AB2,DyFe2 (M),1.5,58,80,0.0001,"Kierstead, 1980",356,,,
369,AB2,DyFe2 (M),2.7,,21,0.03,"Pourarian, 1980",357,,,
370,AB2,DyMn2,0,,,,"Beck, 1962",45,,,
371,AB2,DyMn2,1.2,,,,"Cohen, 1980",517,,,
372,AB2,DyMn2,1.7,,,,"Przewoznik, 1996",525,,,
373,AB2,DyNi2,0.7,,,,"Cohen, 1980",517,,,
374,AB2,DyNi2,1.2,,,,"Burnasheva, 1979",519,,,
375,AB2,DyNiAl,,,,,"Kolomiets, 1997",651,,,
376,AB2,ErCo2,1.2,,,,"Burnasheva, 1979",519,,,
377,AB2,PrCo2,1.5,,,,"Burnasheva, 1979",519,,,
378,AB2,PrGa2,0.1,,,,"Beck, 1962",45,,,
379,AB2,PrNi2,1.5,,,,"Burnasheva, 1977",520,,,
380,AB2,Sc.5Y.5Fe2,1.5,,,,"Burnasheva, 1981",64,,,
381,AB2,ScCo2,1.3,,,,"Burnasheva, 1981",64,,,
382,AB2,ScFe2,1.9,,,,"Burnasheva, 1981",64,,,
383,AB2,ScFe2,2,,,,"Kost, 1979",515,,,
384,AB2,ScFe2,2,,140,1,"Shilov, 1981",530,,,
385,AB2,ScMn2,2.3,63,,,"Shilov, 1983",531,,,
386,AB2,ScMn2,2.4,,,,"Kost, 1979",515,,,
387,AB2,ScMn2,2.4,,140,1,"Shilov, 1981",530,,,
388,AB2,ScNi2,1.2,,,,"Burnasheva, 1981",64,,,
389,AB2,ScRu2,,,,,"Shaltiel, 1978",66,,,
390,AB2,SmCo2,1.2,,,,"Kost, 1979",515,,,
391,AB2,SmCo2,1.5,,40,0.01,"Kanematsu, 1989",558,,,
392,AB2,SmFe2,1.1,,,,"Burnasheva, 1977",520,,,
393,AB2,SmFe2,1.2,,,,"Kost, 1979",515,,,
394,AB2,SmFe2,1.5,,,,"Christodoulou, 1993",686,,,
395,AB2,SmMg2,0,,,,"Beck, 1962",45,,,
396,AB2,SmMg2,1.5,,,,"Shaltiel, 1978",66,,,
397,AB2,SmMn2,,,,,"Kost, 1979",515,,,
398,AB2,SmNi2,1.4,,,,"Burnasheva, 1977",520,,,
399,AB2,SmNi2,1.4,,,,"Kost, 1979",515,,,
400,AB2,SmNiAl,0.5,,,,"Kolomiets, 1997",825,,,
401,AB2,SmRu2,1.3,,,,"Shilov, 1978",510,,,
402,AB2,SmRu2,1.3,,,,"Kost, 1979",515,,,
403,AB2,Tb.27Dy.73Fe2,1.5,,200,0.15,"Manwaring, 1993",379,,,
404,AB2,TbCo2,1.2,,,,"Burnasheva, 1979",519,,,
405,AB2,TbNi2,1.1,,,,"Burnasheva, 1977",520,,,
406,AB2,TbNiAl,0.5,,,,"Yartys, 1998",1246,,,
407,AB2,TbNiAl,0.6,,,,"Kolomiets, 1997",651,,,
408,AB2,TbNiAl,0.6,,,,"Kolomiets, 1997",825,,,
409,AB2,Th1.5Ce.5Al,0.4,133,650,0.0003,"Van Vucht, 1963",492,,,
410,AB2,ThMn2,1,,,,"Beck, 1962",45,,,
411,AB2,ThNi2,0.6,,,,"Beck, 1962",45,,,
412,AB2,ThNi2,1.1,44.7,,,"Buschow, 1975",187,,,
413,AB2,ThRu2,1.1,,,,"Shaltiel, 1977",14,,,
414,AB2,ThZr2,0.5,413,910,0.08,"Bartscher, 1988",556,,,
415,AB2,Ti.25Zr.75Cr1.5Ni.5,1.4,,40,,"Bououdina, 1998",1249,,,No plateau
416,AB2,Ti.35Zr.65Ni1.2V.6Mn.2Cr.2,1.55,,,,"Lee, 1997",1179,,,
417,AB2,Ti.475Zr.475La.05Mn.8Cr.8Ni.4,1.8,,40,2,"Liu, 1995",415,,,
418,AB2,Ti.52Zr.48Ni1.01V.39Cr.22Mn.21Fe.19Al.19,1.4,,22,0.8,"Chuang, 1999",1254,,,sloping plateau
419,AB2,Ti.5Zr.5(Mn.5Cr.5)1-y,1.6,,40,Jan-60,"Liu, 1996",526,Niy (x=0-1.4),,
420,AB2,Ti.5Zr.5(Mn1-yFey)1.5,0.8,,100,Apr-70,"Komazaki, 1983",29,(y = 0.2-0.8),,
421,AB2,Ti.5Zr.5Cr1.5Ni.5,1.4,,40,2,"Bououdina, 1998",1249,,,sloping plateau
422,AB2,Ti.5Zr.5Mn.9Cr.9Ni.4,1.6,,40,3,"Liu, 1996",526,,,
423,AB2,Ti.5Zr.5Mn1.2Fe.3,1.9,39,120,1.5,"Komazaki, 1983",29,,,
424,AB2,Ti.5Zr.5Mn1.36Fe.34,1.5,,100,3,"Komazaki, 1983",29,,,
425,AB2,Ti.5Zr.5Mn2,1.8,40,70,1.5,"Gamo, 1979",34,,,
426,AB2,Ti.5Zr.5Ni1.3V.7B.2,1.4,,,,"Miyamura, 1993",372,"(B = Al, Cr, Fe, Mn)",,
427,AB2,Ti.5Zr.5V.5Mn.2Cr.2Ni.8+y,1.3,,,0.02 - 0.8,"Yu, 1998",1245,y=0-0.2,,sloping plateaux
428,AB2,Ti.5Zr.5V.5Ni1.3Zr.2,1.6,38.8,,,"Verbetsky, 1999",1282,,,No plateau
429,AB2,Ti.6Zr.4Mn1.4Cr.4Cu.2,1.8,48,20,0.3,"Gamo, 1979",35,,,
430,AB2,Ti.6Zr.4Mn1.5Cu.3Si.2,0.9,,20,11,"Au, 1995",860,,,
431,AB2,Ti.6Zr.4Mn1.6Cu.3Si.1,1.3,,20,1,"Au, 1995",860,,,
432,AB2,Ti.6Zr.4Mn1.9Cu.1,1.7,40.6,20,0.5,"Gamo, 1979",34,,,
433,AB2,Ti.6Zr.4NiV.6Mn.2+yFe.2,1.6,,30,0.4 - 3,"Gao, 1995",403,(y = 0-0.4),,
434,AB2,Ti.73Zr.27Mn1.25Cr.75Cu.1,1.7,,20,4,"Gamo, 1998",856,,,
435,AB2,Ti.75Zr.25Cr1.5Ni.5,1.7,,40,0.1,"Bououdina, 1998",1249,,,sloping plateau
436,AB2,Ti.75Zr.25CrNi,1.5,,40,1,"Bououdina, 1998",1249,,,sloping plateau
437,AB2,Ti.77Zr.23Mn.67Cr.67Cu.67,1.6,,30,8,"Zhan, 1995",627,,,
438,AB2,Ti.7Zr.3Mn1.9Mo.1,1.7,41,17,0.9,"Gamo, 1979",34,,,
439,AB2,Ti.8Zr.2Cr1.8,,23,0,3,"Andreev, 1984",684,,,
440,AB2,Ti.8Zr.2CrMn,,30,0,2,"Andreev, 1984",684,,,
441,AB2,Ti.8Zr.2Mn.6Ni1.4,1,,,,"Hsu, 2000",1276,,,No plateau
442,AB2,Ti.8Zr.2Mn.8Cr1.0Fe.2,1.8,28,20,12,"Gamo, 1979",35,,,
443,AB2,Ti.8Zr.2Mn1.2Cr.8,2,28.9,20,5,"Machida, 1978",371,,,
444,AB2,Ti.8Zr.2Mn1.2V.2Cr.6,1.9,30.5,20,2.2,"Gamo, 1979",35,,,
445,AB2,Ti.8Zr.2Mn1.4V.2Cr.4,1.9,29,20,9,"Gamo, 1980",31,,,
446,AB2,Ti.8Zr.2Mn1.5Cr.5,2,27.5,30,10,"Hong, 1993",373,,,
447,AB2,Ti.8Zr.2Mn1.5Cu.5,1.6,27,30,3,"Hong, 1993",373,,,
448,AB2,Ti.8Zr.2Mn1.5Fe.5,1.7,25.4,30,11,"Hong, 1993",373,,,
449,AB2,Ti.8Zr.2Mn1.5V.5,2,45.6,30,0.5,"Hong, 1993",373,,,
450,AB2,Ti.8Zr.2Mn1.6V.2Cr.2,1.9,30.5,20,2,"Gamo, 1979",35,,,
451,AB2,Ti.8Zr.2Mn1.7V.2Mo.1,2,35,14,1,"Gamo, 1979",35,,,
452,AB2,Ti.8Zr.2Mn1.8Mo.2,1.7,29,20,4,"Gamo, 1980",31,,,
453,AB2,Ti.8Zr.2Mn2-yMoy,1.65,,20,6-Feb,"Gamo, 1980",31,(y = 0.1-0.3),,
454,AB2,Ti.8Zr.2MnCr,1.8,,30,10,"Park, 2001",1280,,,
455,AB2,Ti.8Zr.2NiV.5Mn.5,1.7,,50,,"Lee, 1997",822,,,
456,AB2,Ti.8Zr.2V.5Mn.5-yCryNi.8,1.3,,,,"Yu, 1998",1245,y=0-0.5,,No plateaux
457,AB2,Ti.8Zr.2V.6Mn.2Pd.1Ni.8Fe.2,1.3,46.5,25,0.01,"Yang, 1999",1180,,,
458,AB2,Ti.8Zr.3Mn1.4La.05V.2Cr.2,1.8,,20,0.07,"Au, 1995",860,,,
459,AB2,Ti.8Zr.3Mn1.4Mo.05Cu.05V.2Cr.2,1.9,,20,0.18,"Au, 1995",860,,,
460,AB2,Ti.8Zr.3Mn1.4Mo.1V.1Cr.2,1.8,,20,0.07,"Au, 1995",860,,,
461,AB2,Ti.8Zr.3Mn1.5V.4Cr.2,1.2,,20,0.65,"Au, 1995",860,,,
462,AB2,Ti.8Zr.3Mn1.5V.4Cr.2,1.7,,20,0.43,"Au, 1995",860,,,
463,AB2,Ti.8Zr.3Mn1.6Cr.2Al.1,0.7,,20,3.4,"Au, 1995",860,,,
464,AB2,Ti.95Zr.05Cr1.2Mn.6Co.2,1.8,,20,65,"Hagstrom, 1999",1191,,,
465,AB2,Ti.95Zr.05Cr1.2Mn.75V.05,1.8,,20,36,"Hagstrom, 1999",1191,,,
466,AB2,Ti.95Zr.05Cr1.2Mn.7V.1,1.8,,20,26,"Hagstrom, 1999",1191,,,
467,AB2,Ti.95Zr.05Cr1.2Mn.8,1.7,21.9,20,5.5,"Hagstrom, 1998",1242,,,
468,AB2,TiV1.4Cr.6,3.7,,,,"Jacob, 1981",459,,,
469,AB2,TiV1.4Ni.6,2.9,28.8,60,0.4,"Chen, 1994",1163,,,
470,AB2,TiV1.5Fe.4Mn.1,3.3,,50,7,"Bernauer, 1987",610,,,
471,AB2,TiV1.6Co.4,3.1,,,,"Jacob, 1981",459,,,
472,AB2,TiV1.6Ni.4,3.3,33.2,120,1,"Chen, 1994",1163,,,
473,AB2,TiV1.8Ni.2,3.6,35.3,90,0.08,"Chen, 1994",1163,,,
474,AB2,TiV2-yFey,1.9,,,,"Jacob, 1981",459,(y = 0.2-0.8),,
475,AB2,TiV2-yMny,2.2,,,,"Jacob, 1981",459,(y = 0.4-1),,
476,AB2,TiVMn,2.4,,70,2,"Bernauer, 1989",344,,,
477,AB2,TixCr1.2Mn.8,1.8,25 - 26,-10,4.6 - 10,"Osumi, 1983",40,(x = 1.1-1.3),,
478,AB2,TmFe2,1.1,,,,"Burnasheva, 1979",519,,,
479,AB2,TmFe2,1.5,,,,"Gualtieri, 1976",516,,,
480,AB2,TmFe2 (M),1.6,56.8,80,0.003,"Kierstead, 1982",374,,,
481,AB2,TmNi2,1.25,,,,"Burnasheva, 1979",519,,,
482,AB2,TmNiAl,0.6,,,,"Kolomiets, 1997",825,,,
483,AB2,UMn2,0.16,,,,"Beck, 1962",45,,,
484,AB2,UNiAl (M),0.5,74.6,100,0.0003,"Yamanaka, 1999",1260,,,
485,AB2,UNiAl (M),0.7,,127,50,"Yamamoto, 1998",1241,,,
486,AB2,UTi2,1.9,,400,0.2,"Asada, 1995",628,,,
487,AB2,UZr2,1.5,,,,"Asada, 1995",628,,,
488,AB2,YbNi2,,,,,"Ensslen, 1983",385,,,
489,AB2,YCo2,1.7,,,,"Burnasheva, 1979",519,,,
490,AB2,YCo2,1.8,,25,0.05,"Shaltiel, 1977",14,,,
491,AB2,YCo2,2,,,,"van Essen, 1980",355,,,
492,AB2,YCo2,2,31,,,"van Mal, 1976",360,,,
493,AB2,YFe1.8Co.2,2,,,,"Fujii, 1983",59,,,
494,AB2,YFe2,,,,,"Beck, 1962",45,,,
495,AB2,YFe2,1.7,,,,"Burnasheva, 1977",520,,,
496,AB2,YFe2,1.8,,,,"Fujii, 1983",59,,,
497,AB2,YFe2,2,,,,"Buschow, 1975",518,,,
498,AB2,YFe2,2,,,,"Buschow, 1976",685,,,
499,AB2,YFe2,2.1,,50,5-Oct,"van Essen, 1980",355,,,
500,AB2,YFe2,2.1,,,,"van Mal, 1976",360,,,
501,AB2,YFe2,,,,,"Paul-Boncour, 2001",1279,,P=10 kbars,
502,AB2,YFe2 (M),,,200,0.008,"Paul-Boncour, 1997",819,,,
503,AB2,YFe2 (M),1.7,,100,0.01,"Paul-Boncour, 1997",648,,,
504,AB2,YFe2 (M),2.1,,20,0.001,"Kierstead, 1982",61,,,
505,AB2,YMg2,2.3,,,,"Kost, 1979",515,,,
506,AB2,YMn2,1.7,,,,"van Mal, 1976",360,,,
507,AB2,YMn2,2.1,,,,"Przewoznik, 1996",525,,,
508,AB2,YMn2,2.2,,,,"Latroche, 1998",1243,,,
509,AB2,YNi2,,,,,"Beck, 1962",45,,,
510,AB2,YNi2,1.7,,,,"van Essen, 1980",355,,,
511,AB2,YNi2,1.7,44,,,"van Mal, 1976",360,,,
512,AB2,YNi2,1.8,,,,"Burnasheva, 1977",520,,,
513,AB2,YNi2,1.8,,,,"Nakhl, 2001",1277,,,
514,AB2,YNiAl,0.7,,,,"Kolomiets, 1997",651,,,
515,AB2,YNiAl,0.7,,,,"Kolomiets, 1997",825,,,
516,AB2,YRu2,1.1,,200,,"Shaltiel, 1977",14,,,
517,AB2,Zr(B1-yCy)2,1.4,30 - 49,50,0.001 - 5,"Shaltiel, 1979",51,"(B = Fe, Co; C = V, Cr, Mn; y = 0.25-0.75)",,
518,AB2,Zr(Co1-yAly)2,0.2,,20,0.1 - 30,"Jacob, 1978",16,(y = 0-1),,
519,AB2,Zr(Cr1-yMo)y,1.4,,,,"Bououdina, 2000",1287,y=0-0.5,,
520,AB2,Zr(Cr1-yNiy)2,1.6,,23,2,"Drasner, 1990",561,(y=0.125-0.5),,
521,AB2,Zr(Cr1-yVy)2,1.9,,,,"Perevesenzew, 1988",557,(y=0.2-0.4),,
522,AB2,Zr(CryCu1-.5yNi1-.5y)2,1.4,,,,"Soubeyroux, 1995",623,(y=0.6-0.9),,
523,AB2,Zr(Fe.55Cr.55)2,1.5,,45,0.7,"Esayed, 1997",846,,,
524,AB2,Zr(Fe.75Cr.25)2,1.4,25.6,45,3,"Fang, 2000",1283,,,
525,AB2,Zr(Fe.75Cr.25)2,1.5,,45,2,"Esayed, 1997",846,,,
526,AB2,Zr(Fe1-yAly)2,0.1,,20,0.1 - 25,"Jacob, 1978",16,(y = 0-1),,
527,AB2,Zr(FeyCr1-y)2,1.2,,20,0.15 - 3,"Ivey, 1986",377,(y = 0.45-0.8),,
528,AB2,Zr(FeyCr1-y)2,1.4,,30,0.1 - 5,"Qian, 1989",376,(y = 0.5-0.8),,
529,AB2,Zr(FeyMn1-y)2,0.9,24 - 35,40,0.2 - 20,"Suzuki, 1983",30,(y = 0.5-0.8),,
530,AB2,Zr(FeyMn1-y)2,1,6.5 - 22,100,2.5 - 60,"Shitikov, 1984",552,(y = 0.3-0.9),,
531,AB2,Zr(Mn.2V.2Ni.6)2-y,1.65,,30,0.02 - 0.06,"Lee, 2000",1272,y=0.1-0.4,,
532,AB2,Zr(Mn.4Ni.6)1.9,1.7,,30,0.15,"Lee, 2000",1272,,,
533,AB2,Zr(Mn1-yNby)2.2,1.6,,200,0.6 - 3,"Kodama, 1996",584,(y=0-0.2),,
534,AB2,Zr(Mn1-yNby)2.9,1.2,,200,10-May,"Kodama, 1996",584,(y=0-0.2),,
535,AB2,Zr(Ni.6V.2Mn.2)2.4,1.6,39.9,30,0.3,"Gao, 1995",404,,,
536,AB2,Zr(Ni.6V.4)2.4,1.6,,,,"Gao, 1996",586,,,
537,AB2,Zr(V.2Mn.2Ni.6-yCoy)2.4,1.4,,30,0.3 - 2,"Gao, 1998",851,x=0-0.5,,
538,AB2,Zr(V1-xCrx)2,,,,,"Mendelsohn, 1981",21,,,
539,AB2,Zr.2Ho.8CoFe (M),3.3,16-Feb,27,9,"Kesavan, 1998",826,,,
540,AB2,Zr.2Ho.8Fe.5Co1.5,1.3,30-Oct,27,4,"Kesavan, 2000",1286,,,Sloping plateau
541,AB2,Zr.5Ti.5CrFe,1.8,27,23,4,"Yu, 1985",555,,,
542,AB2,Zr.5Ti.5Mn.4V.6Ni.85Al.15,1.6,,30,0.02,"Song, 2001",1238,,,sloping plateau
543,AB2,Zr.5Ti.5Mn.4V.6Ni.85Co.15,1.6,,30,0.15,"Song, 2001",1238,,,sloping plateau
544,AB2,Zr.5Ti.5Mn.4V.6Ni.85Cu.15,1.6,,30,0.07,"Song, 2001",1238,,,sloping plateau
545,AB2,Zr.5Ti.5Mn.4V.6Ni.85Fe.15,1.6,,30,0.1,"Song, 2001",1238,,,sloping plateau
546,AB2,Zr.5Ti.5Mn.4V.6Ni.85Mo.15,1.6,,30,0.04,"Song, 2001",1238,,,sloping plateau
547,AB2,Zr.5Ti.5Mn.4V.6Ni1-yFey,1.4,,30,0.1 - 0.3,"Song, 2000",1267,y=0-0.6,,Sloping plateaux
548,AB2,Zr.5Ti.5Mn1.2Fe.3,1.6,,150,3,"Suzuki, 1982",26,,,
549,AB2,Zr.65Ti.35(Mn.3V.14Cr.11Ni.43)1.76,1.7,,30,0.03,"Lee, 2000",1272,,,
550,AB2,Zr.65Ti.35NixV2-x-yMny,1.2,36 - 39,40,0.05 - 0.4,"Yang, 1995",402,"(x = 1.0-1.2, y = 0.2-0.4)",,
551,AB2,Zr.6Ho.4Co2,1,29.3,50,2,"Ramesh, 1993",363,,,
552,AB2,Zr.6Ti.4Mn2,1.7,,23,0.2,"Fujii, 1981",18,,,
553,AB2,Zr.75Ti.25Mn1.1Fe.9,,,23,0.9,"Pedziwiatr, 1983",28,,,
554,AB2,Zr.75Ti.25V1.7Fe.3,1.5,,,,"Jacob, 1981",459,,,
555,AB2,Zr.76Ti.24Ni1.16Mn.63V.14Fe.18,1.6,29.7,30,5,"Morii, 1995",410,,,
556,AB2,ZrCr2Fe.8,1.2,46.5,100,0.8,"Drasner, 1991",564,,,
557,AB2,ZrCr2Ni.8,1.4,37.9,100,1,"Drasner, 1991",564,,,
558,AB2,ZrCr2-ySiy,1,,200,1,"Drasner, 1993",583,(y=0.25-0.5),,
559,AB2,ZrCrCo.6V.4,1.6,,180,1,"Bououdina, 1996",585,,,
560,AB2,ZrCrCo.8V.2,2.2,,150,3,"Bououdina, 1997",649,,,
561,AB2,ZrCrFe,1.6,36,51,2,"Yu, 1985",555,,,
562,AB2,ZrCrFe1.2,1.4,34,120,7,"Ivanova, 1999",1259,,,calor.
563,AB2,ZrCrFe1.6,1.2,29.1,30,2.5,"Uchida, 1986",370,,,
564,AB2,ZrCrFe1.6,1.3,,23,2,"Wallace, 1985",1168,,,sloping plateau
565,AB2,ZrCrFe1.8,1.3,19,23,6,"Wallace, 1985",1168,,,sloping plateau
566,AB2,ZrCrFeCo.8,1.1,20,0,10,"Wallace, 1985",1168,,,sloping plateau
567,AB2,ZrCrFeCu.8,1.2,28,23,3,"Wallace, 1985",1168,,,
568,AB2,ZrCrFeMn.8,1.4,32,23,0.6,"Wallace, 1985",1168,,,sloping plateau
569,AB2,ZrCrFeNi.8,1.1,21,0,8,"Wallace, 1985",1168,,,sloping plateau
570,AB2,ZrCrNi,1.3,,,,"Visintin, 2001",1291,,at 80C,No plateau
571,AB2,ZrCrNi,1.4,,30,8,"Jung, 1998",1244,,,
572,AB2,ZrFe1.4Cr,1.7,21,23,1,"Sinha, 1985",554,,,
573,AB2,ZrFe1.4Cr.6,,,23,0.8,"Pedziwiatr, 1983",28,,,
574,AB2,ZrFe1.4Cr.6,1.45,,30,1,"Davidson, 2001",1288,,,
575,AB2,ZrFe1.4Cr.6,1.5,29.9,20,3,"Ivey, 1984",29,,,
576,AB2,ZrFe1.5Al.5,1,,20,0.1,"Jacob, 1978",16,,,
577,AB2,ZrFe1.5Cr,1.5,23,23,1.5,"Sinha, 1985",554,,,
578,AB2,ZrFe1.5Cr.5,1.4,24.3,50,5.5,"Shaltiel, 1977",14,,,
579,AB2,ZrFe1.5Cr.5,1.5,25.6,20,5,"Ivey, 1984",29,,,
580,AB2,ZrFe1.5V.5,1.6,32.2,50,0.25,"Shaltiel, 1977",14,,,
581,AB2,ZrFe1.6Al.4,1,36,24,10,"Fujii, 1982",22,,,
582,AB2,ZrFe2,0,,,,"Padurets, 1978",513,,,
583,AB2,ZrFe2,0.1,,,,"Shaltiel, 1977",14,,,
584,AB2,ZrFe2,0.1,,,,"Semenenko, 1980",638,,,
585,AB2,ZrFe2,0.15,,,,"Pebler, 1967",13,,,
586,AB2,ZrFeCr,1.7,49.4,50,0.1,"Shaltiel, 1977",14,,,
587,AB2,ZrFeMn,1.6,31,150,10,"Suzuki, 1982",27,,,
588,AB2,ZrFeMnCr.25,1.6,,45,0.5,"Sinha, 1985",554,,,
589,AB2,ZrFeMnNi.4,0.8,,23,5,"Sinha, 1985",554,,,
590,AB2,ZrFeMo,1.2,29.8,30,0.6,"Semenenko, 1980",638,,,
591,AB2,ZrFeV,1.6,48.1,50,0.0012,"Shaltiel, 1977",14,,,
592,AB2,ZrMn.5V.5Ni1.4,1.6,,30,0.2,"Kim, 1999",1264,,,Sloping plateau
593,AB2,ZrMn.6Ni1.4,0.9,,25,3.4,"Hsu, 2000",1276,,,
594,AB2,ZrMn.6V.2Co.1Ni1.2,1.6,,40,0.9,"Lai, 2000",1271,,,
595,AB2,ZrMn.6V.2Co.1Ni1.2,1.6,,25,0.5,"Hsu, 2000",1276,,,
596,AB2,ZrMn.6V.2Ni1.2,1.8,,25,0.14,"Hsu, 2000",1276,,,
597,AB2,ZrMn.8Ni1.2,1.7,,25,0.5,"Hsu, 2000",1276,,,
598,AB2,ZrMn1.11Fe1.22,1.3,29.4,30,2,"Uchida, 1986",370,,,
599,AB2,ZrMn1.11Fe1.22,1.5,13.3,100,5,"Sinha, 1983",23,,,
600,AB2,ZrMn1.22Fe1.11,1.5,13,23,1,"Sinha, 1983",23,,,
601,AB2,ZrMn1.22Fe1.14,1.2,31,40,2,"Uchida, 1986",370,,,
602,AB2,ZrMn1.2Fe0.4,1.5,33,50,0.4,"Shaltiel, 1977",14,(+ ZrMnFe),,
603,AB2,ZrMn1.52Co.4V0.08,1.2,,200,8,"Yonezu, 1991",563,,,
604,AB2,ZrMn1.53Fe1.27,1,9,23,4,"Sinha, 1983",23,,,
605,AB2,ZrMn1.6Co.4,1.3,,150,3,"Yonezu, 1991",563,,,
606,AB2,ZrMn1.8,1.2,,50,0.06,"van Essen, 1980",17,,,
607,AB2,ZrMn1.8,1.6,38.8,50,0.1,"Luo, 1992",582,,,
608,AB2,ZrMn1.8Co0.2,1.2,,200,6,"Fujitani, 1991",368,,,
609,AB2,ZrMn1.8Fe0.2,1.2,,200,8,"Fujitani, 1991",368,,,
610,AB2,ZrMn1.8Ni0.2 (M),1.1,,200,6,"Fujitani, 1991",368,,,
611,AB2,ZrMn1.8V0.2,1.3,,200,1,"Fujitani, 1991",368,,,
612,AB2,ZrMn2,,38,,,"Pedziwiatr, 1983",28,,,
613,AB2,ZrMn2,0.45,,,,"Pebler, 1967",13,,,
614,AB2,ZrMn2,1,,,,"Beck, 1962",45,,,
615,AB2,ZrMn2,1.4,,150,1,"Yonezu, 1991",563,,,
616,AB2,ZrMn2,1.5,36,210,3,"Fujii, 1987",369,,,
617,AB2,ZrMn2,1.5,,,,"Padurets, 1978",513,,,
618,AB2,ZrMn2,1.7,37.4,50,0.01,"Luo, 1992",582,,,
619,AB2,ZrMn2,1.8,53.2,80,0.03,"Shaltiel, 1977",14,,,
620,AB2,ZrMn2,1.9,,,,"Jacob, 1980",65,,,
621,AB2,ZrMn2.4,1.6,,50,0.7,"van Essen, 1980",17,,,
622,AB2,ZrMn2.5,1.4,32,50,0.07,"Luo, 1992",582,,,
623,AB2,ZrMn2.6Fe.2,1.4,15,100,0.12,"Pourarian, 1982",512,,,
624,AB2,ZrMn2.7,1.3,33.6,100,3,"Uchida, 1986",370,,,
625,AB2,ZrMn2.8,,29.9,23,0.3,"Pedziwiatr, 1983",28,,,
626,AB2,ZrMn2.8,1.5,18.4,23,0.4,"Pourarian, 1981",19,,,
627,AB2,ZrMn2.8,1.6,,50,2,"van Essen, 1980",17,,,
628,AB2,ZrMn2.8Fe.4,1.2,23,100,0.12,"Pourarian, 1982",512,,,
629,AB2,ZrMn2.8Ni.4,1.3,,23,4,"Pourarian, 1984",551,,,
630,AB2,ZrMn2Co.8,,20.9,23,4,"Pedziwiatr, 1983",28,,,
631,AB2,ZrMn2Co.8,0.9,19.3,23,3.5,"Pourarian, 1984",551,,,
632,AB2,ZrMn2Cu.8,,31.6,23,0.06,"Pedziwiatr, 1983",28,,,
633,AB2,ZrMn2Cu.8,1.4,27,50,0.06,"Pourarian, 1984",551,,,
634,AB2,ZrMn2Fe.8,,25,23,0.5,"Pedziwiatr, 1983",28,,,
635,AB2,ZrMn2Fe.8,1.2,29.3,30,2,"Uchida, 1986",370,,,
636,AB2,ZrMn2Fe.8,1.4,12.7,23,0.7,"Sinha, 1982",509,,,
637,AB2,ZrMn2Fe1.2,0.7,6.8,25,3,"Sinha, 1982",509,,,
638,AB2,ZrMn2Ni.8,,25,23,1.6,"Pedziwiatr, 1983",28,,,
639,AB2,ZrMn2Ni.8,1.3,18.6,23,3,"Pourarian, 1984",551,,,
640,AB2,ZrMn2-xVx,1.2,,200,2-Jan,"Yonezu, 1991",563,(x=0.1-0.2),,
641,AB2,ZrMn2-yCoy,1.5,35 - 44,50,0.08 - 1,"Shaltiel, 1977",14,(y = 0.5-1.0),,
642,AB2,ZrMn3,1.3,29.2,50,0.6,"Luo, 1992",582,,,
643,AB2,ZrMn3.8,1.2,17,30,0.7,"Pourarian, 1981",19,,,
644,AB2,ZrMnFe,0.1,20.4,,,"Fukada, 1999",1255,,0.4 atm at 0Â°C,No plateau
645,AB2,ZrMnFe.7Co.3,1.2,17.6,30,4,"Prakash, 2000",1285,,,Sloping plateau
646,AB2,ZrMnNi1+y,0.3,,30,0.45 - 2.5,"Kwon, 2002",1294,y=0-0.4,,
647,AB2,ZrMo2,0.3,38.5,,,"Pebler, 1967",13,,,
648,AB2,ZrMo2,0.3,,,,"Beck, 1962",45,,,
649,AB2,ZrMo2,0.4,,,,"Shaltiel, 1977",14,,,
650,AB2,ZrMo2,0.5,,,,"Semenenko, 1980",638,,,
651,AB2,ErCo2,1.3,,,,"Gualtieri, 1977",50,,,
652,AB2,ErFe2,1.1,,,,"Burnasheva, 1979",519,,,
653,AB2,ErFe2,1.4,,,,"Gualtieri, 1976",516,,,
654,AB2,ErFe2,1.4,,,,"Gualtieri, 1977",50,,,
655,AB2,ErFe2,1.4,,205,1,"Shilov, 1981",530,,,
656,AB2,ErFe2,1.7,,24,0.06,"Shashikala, 1996",1165,,,sloping plateau
657,AB2,ErFe2,,,,,"Paul-Boncour, 2001",1279,,P=10 kbars,
658,AB2,ErFe2 (M),1.1,56.2,130,0.013,"Flanagan, 1987",358,,,
659,AB2,ErFe2 (M),1.5,57.9,80,0.001,"Kierstead, 1980",356,,,
660,AB2,ErFe2-yAly,1.2,,,,"Gualtieri, 1977",50,(y = 0-0.6),,
661,AB2,ErFe2-yCoy,1.3,,,,"Gualtieri, 1977",50,(y = 0-2),,
662,AB2,ErFe2-yMny,1.4,,,,"Gualtieri, 1977",50,(y = 0-1.4),,
663,AB2,ErFe2-yMny,,,,,"Sankar, 1977",683,y=0.4-1.0,,
664,AB2,ErFe2-yNiy,1.3,,,,"Gualtieri, 1977",50,(y = 0-1.2),,
665,AB2,ErMn2,1.75,,22,0.02,"Viccaro, 1980",359,,,
666,AB2,ErNi2,0.9,,,,"Gualtieri, 1977",50,,,
667,AB2,ErNi2,0.9,,,,"Ensslen, 1983",385,,,
668,AB2,ErNi2,1.2,,,,"Burnasheva, 1979",519,,,
669,AB2,ErNi2,1.5,,,,"Kost, 1979",515,,,
670,AB2,ErNiAl,0.6,,,,"Kolomiets, 1997",651,,,
671,AB2,ErNiAl,0.6,,,,"Kolomiets, 1997",825,,,
672,AB2,GdCo2,,,,,"Beck, 1962",45,,,
673,AB2,GdCo2,1,,,,"Mushnikov, 1999",1257,,,
674,AB2,GdCo2,1.4,,,,"Burnasheva, 1979",519,,,
675,AB2,GdCo2,1.4,54,,,"Buschow, 1977",54,,,
676,AB2,GdCo2,1.5,31,,,"van Mal, 1976",360,,,
677,AB2,GdCo2,1.6,,,,"Shaltiel, 1977",14,,,
678,AB2,GdCo2 (M),1.5,48,200,2,"Shaltiel, 1979",361,,,
679,AB2,GdFe2,,,,,"Beck, 1962",45,,,
680,AB2,GdFe2,1.5,,,,"Buschow, 1975",518,,,
681,AB2,GdFe2,1.5,29,292,1,"Shaltiel, 1979",361,,,
682,AB2,GdFe2 (M),1.6,,20,0.0001,"Kierstead, 1982",61,,,
683,AB2,GdFeAl,1.2,,27,0.75,"Drulis, 1984",553,,,
684,AB2,GdMn2,0,,,,"Beck, 1962",45,,,
685,AB2,GdMn2,1.1,87.5,360,1,"Shaltiel, 1979",361,,,
686,AB2,GdMn2,1.6,,,,"Przewoznik, 1996",525,,,
687,AB2,GdNi2,1.3,,,,"Burnasheva, 1977",520,,,
688,AB2,GdNi2,1.4,,,,"Malik, 1977",514,,,
689,AB2,GdNi2,1.5,90,300,1,"Shaltiel, 1979",361,,,
690,AB2,GdNiAl,0.6,,,,"Kolomiets, 1997",651,,,
691,AB2,GdNiAl,0.6,,,,"Kolomiets, 1997",825,,,
692,AB2,GdNiAl,0.8,,27,0.5,"Drulis, 1984",553,,,
693,AB2,GdRh2,0.9,49,142,6,"Shaltiel, 1979",361,,,
694,AB2,GdRh2,0.9,,100,0.8,"Shaltiel, 1977",14,,,
695,AB2,GdRu2,1,,200,0.7,"Shaltiel, 1977",14,,,
696,AB2,GdRu2,1,60,225,3,"Shaltiel, 1979",361,,,
697,AB2,Hf.57Ti.43Ni1.7V.3,0.8,,,,"Ronnebro, 1995",617,,,
698,AB2,HfBe2,0.56,,,,"Maeland, 1983",362,,,
699,AB2,HfCr2,1.2,,,,"Mukai, 1999",1230,,,No plateau
700,AB2,HfMn2,0.7,,,,"Mukai, 1999",1230,,,No plateau
701,AB2,HfMo2,0.2,,,,"Mukai, 1999",1230,,,No plateau
702,AB2,HfTi2,2.1,,,,"Kozhanov, 1998",1240,,,
703,AB2,HfV2,0.9,,,,"Mukai, 1999",1230,,,No plateau
704,AB2,HfV2,1,,,,"Kemali, 1995",405,,,
705,AB2,HfV2,1.1,,,,"Beck, 1962",45,,,
706,AB2,Ho.6Zr.4Co2,,30,27,0.06,"Ramesh, 1991",682,,,
707,AB2,Ho.6Zr.4Co2,1,33,50,0.2,"Ramesh, 1993",363,,,
708,AB2,Ho.6Zr.4Fe2,,16 - 20,,,"Kesavan, 1995",680,,,
709,AB2,Ho.8Zr.2Co2,,13,27,0.06,"Ramesh, 1991",682,,,
710,AB2,Ho.8Zr.2Co2,1.2,25,50,0.2,"Ramesh, 1993",363,,,
711,AB2,Ho.8Zr.2Fe2,,24,,,"Kesavan, 1996",681,,,
712,AB2,HoCo2,1.3,,,,"Burnasheva, 1979",519,,,
713,AB2,HoFe2,1.3,,,,"Burnasheva, 1979",519,,,
714,AB2,HoFe2,1.6,,,,"Gualtieri, 1976",516,,,
715,AB2,HoNi2,1.3,,,,"Burnasheva, 1979",519,,,
716,AB2,HoRu2,1.1,,155,1,"Shilov, 1981",530,,,
717,AB2,La1-xMgxNi2,1.2,,,,"Oesterreicher, 1980",364,(x = 0.25-0.67),,
718,AB2,LaAl2,0.05,,,,"Shaltiel, 1978",66,,,
719,AB2,LaCo2,1.5,,,,"Burnasheva, 1979",519,,,
720,AB2,LaMg2,2.1,,,,"Shaltiel, 1978",66,,,
721,AB2,LaMg2,3.3,,,,"Kost, 1979",515,,,
722,AB2,LaMg2,3.6,,,,"Gingl, 1997",650,,,
723,AB2,LaMnAl (M),1.2,,21,15,"Gross, 1996",630,,,
724,AB2,LaNi2,1.1,,,,"Guidotti, 1977",105,,,
725,AB2,LaNi2,1.6,,,,"Mikheeva, 1978",535,,,
726,AB2,LaNi2,1.7,,,,"Oesterreicher, 1980",364,,,
727,AB2,LaNi2,1.7,,,,"Oesterreicher, 1976",524,,,
728,AB2,LaNi2,1.8,,,,"Kost, 1979",515,,,
729,AB2,LaNi2,1.9,79.5,,,"Maeland, 1976",387,,,
730,AB2,LaPt2,,,,,"Shaltiel, 1977",14,,,
731,AB2,LaRh2,1.4,,200,0.7,"Shaltiel, 1977",14,,,
732,AB2,LaRh2 (M),1.4,44.3,244,2,"Shaltiel, 1979",361,,,
