Repository: mwitman1/MetalHydrideML

File: Sandia_Hydride_Database_final.csv (part 2 of 4)
86,A2B,Hf2Rh,0.5,,,,"Jones, 1980",430,,,
87,A2B,Ho2Al,1.2,,,,"Semenenko, 1985",1151,,(Amorp),
88,A2B,Mg1.5Ni,2.6,29.1,300,3.7,"Kuji, 2002",1492,,Ball milled,
89,A2B,Mg1.75Ni,2.8,26.6,300,4.5,"Kuji, 2002",1492,,Ball milled,
733,AB2,LaRu2,1.3,,200,,"Shaltiel, 1977",14,,,
734,AB2,LiPd2,0.8,51,300,0.16,"Sakamoto, 1995",411,,,
735,AB2,LuFe2,1.4,,,,"Buschow, 1980",56,,,
736,AB2,LuNi2,0.85,,,,"Burnasheva, 1979",519,,,
737,AB2,LuNi2,0.9,,,,"Ensslen, 1983",385,,,
738,AB2,LuNi2,1.4,,,,"Buschow, 1980",56,,,
739,AB2,LuNiAl,0.4,,,,"Kolomiets, 1997",651,,,
740,AB2,MgCu2,0,,,,"Reilly, 1967",87,,,
741,AB2,MgNi2,0,,,,"Reilly, 1968",88,,,
742,AB2,MgYNi4,1.05,35.8,40,4,"Aono, 2000",1273,,,
743,AB2,MmCo2,1.1,,,,"Guidotti, 1977",105,,,
744,AB2,MmMnAl,1,,21,0.05,"Gross, 1996",630,,,
745,AB2,NdCo2,1.4,,,,"Burnasheva, 1979",519,,,
746,AB2,NdFe2,1.1,,,,"Burnasheva, 1977",520,,,
747,AB2,NdMg2,2.05,,,,"Shaltiel, 1978",66,,,
748,AB2,NdNi2,1.3,,,,"Burnasheva, 1977",520,,,
749,AB2,PrCo2,1.5,67,100,0.001,"Clinton, 1975",102,,,
750,AB2,Ti.95Zr.05Cr1.2Mn.8,1.8,,20,45,"Hagstrom, 1999",1191,,,
751,AB2,Ti.95Zr.05Mn1.45Al.5,1.4,,25,21,"Bobet, 2000",1239,,,
752,AB2,Ti.95Zr.05Mn1.45Co.5,1.9,,25,32,"Bobet, 2000",1239,,,
753,AB2,Ti.95Zr.05Mn1.45Cr.5,1.9,,25,28,"Bobet, 2000",1239,,,
754,AB2,Ti.95Zr.05Mn1.45Ni.5,1.9,,25,36,"Bobet, 2000",1239,,,
755,AB2,Ti.95Zr.05Mn1.45V.5,2,,25,20,"Bobet, 2000",1239,,,
756,AB2,Ti.95Zr.05Mn1.48V.43Fe.08Al.01,1.9,,20,6,"Skripnyuk, 1999",1262,,,
757,AB2,Ti.95Zr.05Mn1.95,1.9,,25,29,"Bobet, 2000",1239,,,
758,AB2,Ti.95Zr.05Mn2-y,1.6,,25,25,"Bobet, 2000",1284,y=-0.05-0.35,,
759,AB2,Ti.98Zr.02Mn1.5V.43Fe.09Cr.05,1.9,27.4,20,9,"Bernauer, 1989",341,,,
760,AB2,Ti.98Zr.02V.43Fe.09Cr.05Mn1.5,1.6,23.3,20,20,"Hahne, 1998",850,,,
761,AB2,Ti.9Zr.15Mn1.6Cr.2V.2,2.1,15.4,25,7,"Xu, 2001",1290,,,
762,AB2,Ti.9Zr.1Cr1.8,3.4,,,,"Verbetsky, 1999",1281,,at -77C,No plateau
763,AB2,Ti.9Zr.1Mn1.4Cr.45Fe.15,2.2,,20,60,"Verbetsky, 1998",1219,,at -78C,
764,AB2,Ti.9Zr.1Mn1.4Cr.4V.2,1.7,,27,6,"Morita, 1997",647,,,
765,AB2,Ti.9Zr.1Mn1.4Cr.4V.2C.03,1.7,,27,10,"Morita, 1997",647,,,
766,AB2,Ti.9Zr.1Mn1.4Cr.4V.2S.03,1.7,,5,3,"Morita, 1997",647,,,
767,AB2,Ti.9Zr.2Mn1.4Cr.4(VFe).2,2.1,25.5,25,3,"Xu, 2001",1290,VFe=ferrovanadium,,
768,AB2,Ti.9Zr.2Mn1.4Cr.4V.2,2.1,26.7,25,1.9,"Xu, 2001",1290,,,
769,AB2,Ti.9Zr.2Mn1.6Cr.2(VFe).2,2.1,30,25,7,"Xu, 2001",1290,VFe=ferrovanadium,,
770,AB2,Ti.9Zr.2Mn1.6Ni.2(VFe).2,2,23.2,25,3.6,"Xu, 2001",1290,VFe=ferrovanadium,,
771,AB2,Ti.9Zr.2Mn1.6Ni.2V.2,2.1,31.7,25,2.7,"Xu, 2001",1290,,,
772,AB2,Ti.9Zr.2Mn1.8(VFe).2,2,29.1,25,3,"Xu, 2001",1290,VFe=ferrovanadium,,
773,AB2,Ti.9Zr.2Mn1.8V.2,2.1,26,25,3,"Xu, 2001",1290,,,
774,AB2,Ti.9Zr.3Mn1.3Cu.05Mo.05V.2Cr.2,2,15.2,20,0.06,"Au, 1995",860,,,
775,AB2,Ti0.85Zr.15MnCr.8V.1Cu.1,1.7,,30,13,"Liu, 1996",690,,,
776,AB2,Ti0.9+xZr.1MnCr.9V.1,1.7,,30,24-Dec,"Liu, 1996",690,x=0-0.15,,
777,AB2,Ti0.95-xZrxMnCr.9V.1,1.7,,30,24-Oct,"Liu, 1996",690,x=0.15-0.2,,
778,AB2,Ti0.9Zr.1Mn1.4Cr.4V.2,1.8,,30,13,"Liu, 1996",690,,,
779,AB2,Ti0.9Zr.1MnCr.9V.1,1.7,22.5,30,24,"Liu, 1996",690,,,
780,AB2,Ti0.9Zr.1MnCr1-yVy,1.8,,30,2.7 - 13.6,"Liu, 1996",690,y=0.2-0.4,,
781,AB2,Ti1.2Cr1.9Mn.1,1.8,20.1,-10,19.4,"Osumi, 1983",40,,,
782,AB2,Ti1.2CrMn,2,25.5,-10,5.7,"Osumi, 1983",40,,,
783,AB2,Ti1-xZrxCr2,0.8,,20,Mar-40,"Machida, 1978",371,(x = 0-0.3),,
784,AB2,Ti1-xZrxCrMn,2,,-20,2.5 - 13,"Bernauer, 1989",344,(x = 0-0.2),,
785,AB2,Ti1-xZrxMn.8Cr1.2,1.8,,30,30-Jul,"Park, 2001",1280,x=0.1-0.25,,
786,AB2,Ti1-xZrxMn1.7Cu.3,1.5,,20,0.1 - 1,"Gamo, 1980",31,(x = 0.3-0.5),,
787,AB2,Ti1-xZrxMn2-y-zCryCuz,1.6,,30,30-Jan,"Moriwaki, 1991",366,"(x = 0-1, y = 0.5-1, z = 0-0.2)",,
788,AB2,Ti1-xZrxMnCr.9V.1,1.7,,30,24-Oct,"Liu, 1996",690,x=0.1-0.15,,
789,AB2,Ti1-xZrxMny,1.7,,20,2 - 6.5,"Gamo, 1980",31,"(x = 0-0.2, y = 1.5-1.8)",,
790,AB2,Ti1-xZrxNiV.6Mn.2Fe.2,1.6,,30,0.7 - 2,"Gao, 1995",403,(x = 0.2-0.4),,
791,AB2,Ti1-xZrxV1.7Fe.3,2.8,,,,"Jacob, 1981",459,(x = 0.3-0.5),,
792,AB2,TiBe2,4.4,,22,1,"Maeland, 1983",362,,,
793,AB2,TiCo2,,,,,"Shaltiel, 1978",66,,,
794,AB2,TiCr1.2V.8,3.4,,,,"Jacob, 1981",459,,,
795,AB2,TiCr1.4V.6,2.3,,,,"Jacob, 1981",459,,,
796,AB2,TiCr1.7Fe.1,3.2,,,,"Verbetsky, 1999",1281,,at -78C,No plateau
797,AB2,TiCr1.8,,19,0,70,"Andreev, 1984",684,,,
798,AB2,TiCr1.8,1.9,19.7,-32,20,"Beeri, 1999",1258,,,
799,AB2,TiCr1.8 (M),2.43,20.2,-20,40,"Johnson, 1978",335,,,
800,AB2,TiCr1.8Mo.2,2.6,,-40,1,"Kabutomori, 1995",479,,,
801,AB2,TiCr1.8V.2,2.9,,-40,0.2,"Kabutomori, 1995",479,,,
802,AB2,TiCr2,0.4,,,,"Beck, 1962",45,,,
803,AB2,TiCr2,0.8,23,20,40,"Machida, 1978",371,,,
804,AB2,TiCr2,1.3,,,,"Jacob, 1980",65,,,
805,AB2,TiCr2,1.3,,-16,30,"Reilly, 1976",490,,,
806,AB2,TiCr2,1.8,29.7,-40,2,"Kabutomori, 1995",479,,,
807,AB2,TiCr2,1.8,,,,"Padurets, 1982",498,,,
808,AB2,TiCrMn,,24,0,18,"Andreev, 1984",684,,,
809,AB2,TiCrMn,1.7,,-16,15,"Reilly, 1976",490,,,
810,AB2,TiCrMn,2.1,19.6,40,190,"Beeri, 2000",1269,,at T=-60C,
811,AB2,TiCrMn.85Fe.3V.15,1.6,20.9,20,6,"Hagstrom, 1998",1242,,,
812,AB2,TiFe2,0,,,,"Semenenko, 1982",532,,,
813,AB2,TiMn1.25Cr.25,2.1,,20,6,"Hong, 1991",365,,,
814,AB2,TiMn1.28V.6Fe.15,2.15,,20,8,"Bernauer, 1984",521,,,
815,AB2,TiMn1.2Fe.37,1.4,,10,9,"Gamo, 1980",36,,,
816,AB2,TiMn1.2V.8,2.1,,50,4.5,"Bernauer, 1984",521,,,
817,AB2,TiMn1.3Fe.11,1.7,32.7,24,6,"Gamo, 1980",36,,,
818,AB2,TiMn1.45Al.5,1.5,,25,22,"Bobet, 2000",1284,,,
819,AB2,TiMn1.45Co.5,1.9,,25,32,"Bobet, 2000",1284,,,
820,AB2,TiMn1.45Cr.5,1.9,,25,38,"Bobet, 2000",1284,,,
821,AB2,TiMn1.45Ni.5,1.9,,25,36,"Bobet, 2000",1284,,,
822,AB2,TiMn1.45V.5,2.1,,25,20,"Bobet, 2000",1284,,,
823,AB2,TiMn1.4Fe.11,1.7,,0,4.5,"Gamo, 1980",36,,,
824,AB2,TiMn1.4Ni.1,,28,0,2,"Andreev, 1984",684,,,
825,AB2,TiMn1.4V.62,2.15,,20,3.5,"Bernauer, 1984",521,,,
826,AB2,TiMn1.5,,27,0,5,"Andreev, 1984",684,,,
827,AB2,TiMn1.5,1.5,,22,5,"Singh, 2001",1293,,,
828,AB2,TiMn1.5,1.9,28.7,20,7,"Gamo, 1981",31,,,
829,AB2,TiMn1.5,1.9,27.9,0,1.8,"Andreev, 1982",522,,,
830,AB2,TiMn1.5V.45Fe.1,1.32,,60,9,"Hagstrom, 1998",1242,Hydralloy C0,,
831,AB2,TiMn1.95,2,,25,31,"Bobet, 2000",1284,,,
832,AB2,TiMn2,0.06,,,,"Jacob, 1980",65,,,
833,AB2,TiMn2,1.7,24.6,0,20,"Klyamkin, 1994",688,,,
834,AB2,TiMn2-y,0.8,,50,Apr-40,"Someno, 1980",381,(y = 0.3-0.75),,
835,AB2,TiMnV.5 (M),2.6,,25,0.2,"Yu, 1997",821,,,
836,AB2,TiMnV.9Cr.1,2.45,,45,0.8,"Bernauer, 1984",521,,,
837,AB2,TiMnyB.1,1.7,,20,10-Apr,"Gamo, 1980",31,"(y = 1.3-1.4; B = Co, Cu, Fe, Ni, V)",,
838,AB2,TiV1.2Cr.4Fe.4,1,,25 - 410,,"Sakuma, 1995",859,,,
839,AB2,Zr.79Ti.21MnFe1.02,1.5,33,30,1.5,"Uchida, 1986",370,,,
840,AB2,Zr.7Ce.3Mn2 (M?),1.6,,100,0.6,"Wallace, 1983",528,,,
841,AB2,Zr.7Ti.3(Mn.2V.2CryNi.6-y)1.8,1.6,,30,0.04 - 0.05,"Lee, 2000",1272,y=0-0.15,,
842,AB2,Zr.7Ti.3Cr.3Mn.3V.4Ni1.0,1.8,,50,0.2,"Kim, 1999",1264,,,Sloping plateau
843,AB2,Zr.7Ti.3Cr.6Fe1.4,1.5,22,23,7,"Wallace, 1985",1169,,,
844,AB2,Zr.7Ti.3CrFe,1.7,30,23,0.8,"Yu, 1985",555,,,
845,AB2,Zr.7Ti.3Mn2,1.7,,30,0.1,"Fujii, 1981",18,,,
846,AB2,Zr.7Ti.3Mn2Fe.8,0.8,14,25,2.6,"Sinha, 1982",20,,,
847,AB2,Zr.7Ti.3MnFe,1.7,10,23,2,"Sinha, 1982",25,,,
848,AB2,Zr.7Ti.3Ni1.0V.4Mn.3Cr.3,1.7,,30,0.1,"Liu, 1997",818,,,
849,AB2,Zr.8Ce.2Mn2,1.6,,100,0.25,"Wallace, 1983",528,,,
850,AB2,Zr.8Ti.2Cr.6Fe1.4,1.6,27,23,3,"Wallace, 1985",1169,,,
851,AB2,Zr.8Ti.2Cr1.25Mn,1.8,,65,0.08,"Sinha, 1985",554,,,
852,AB2,Zr.8Ti.2Cr1-yFe1+y,1.2,26 - 29,30,0.4 - 6,"Lee, 1990",378,(y = 0-0.4),,
853,AB2,Zr.8Ti.2CrCo.8V.2,1.7,,150,4,"Bououdina, 1997",649,,,
854,AB2,Zr.8Ti.2FeMn,1.4,30,30,1.6,"Park, 1991",562,,,
855,AB2,Zr.8Ti.2FeMnyCr1-y,1.4,30 - 33,30,0.4 - 1.6,"Park, 1991",562,(y=0-1),,
856,AB2,Zr.8Ti.2Mn.6Ni1.4,0.8,,25,21,"Hsu, 2000",1276,,,
857,AB2,Zr.8Ti.2MnFe,1.7,11,23,1,"Sinha, 1982",25,,,
858,AB2,Zr.8Ti.2Ni1.1+yMn.8-yV.1,1.6,29 - 37,30,0.6 - 7,"Morii, 1995",410,(y = 0-0.32),,
859,AB2,Zr.8Ti.2Ni1.2V.6Co.2,1.8,,67,4,"Chen, 1997",820,,,
860,AB2,Zr.8Ti.2Ni1.2V.6Mn.2,1.8,,67,1,"Chen, 1997",820,,,
861,AB2,Zr.8Ti.2Ni1.2V.6Mo.2,1.8,,67,3,"Chen, 1997",820,,,
862,AB2,Zr.8Ti.2Ni1.2V.6Si.2,1.9,,67,2,"Chen, 1997",820,,,
863,AB2,Zr.8Ti.2Ni1.3Mn.7-yVy,1.62,31 - 35,30,4-Jan,"Morii, 1995",410,(y = 0-0.2),,
864,AB2,Zr.8V.2Mn.6Ni1.4,0.2,,,,"Hsu, 2000",1276,,,No plateau
865,AB2,Zr.9Ti.1(Mn.7V.5Ni1.2)0.92,0.7,,30,0.1,"Kim, 1999",1250,y=0.84-1.0,,sloping plateaux
866,AB2,Zr.9Ti.1(Mn.7V.5Ni1.2)y,1.5,,30,0.03 - 0.2,"Kim, 1998",1247,y=0.84-1.0,,sloping plateaux
867,AB2,Zr.9Ti.1Cr.55Fe1.45,1.6,1.03,10,2,"Park, 2001",1292,,,
868,AB2,Zr.9Ti.1Cr1-yFe1+y,1.4,24 - 31,30,0.2 - 4,"Lee, 1990",378,(y = 0-0.4),,
869,AB2,Zr.9Ti.1CrCo.8V.2,1.7,,150,4,"Bououdina, 1997",649,,,
870,AB2,Zr.9Ti.1CrFe,1.6,,30,0.2,"Park, 1993",687,,,
871,AB2,Zr.9Ti.1CrFe.8V.2,1.8,,150,2,"Bououdina, 1997",649,,,
872,AB2,Zr.9Ti.1CrNi,2,,,,"Visintin, 2001",1291,,at 60C,No plateau
873,AB2,Zr.9Ti.1CrNi.8V.2,1.8,,150,2,"Bououdina, 1997",649,,,
874,AB2,Zr.9Ti.1Mn.6V.2Co.1Ni1.1,1.6,,40,0.5,"Liu, 2000",1266,,,
875,AB2,Zr.9Ti.1MnFe,1.5,,30,0.6,"Park, 1993",687,,,
876,AB2,Zr.9Ti.1Ni1.1Mn.6V.2Co.1,1.6,,40,0.7,"Suda, 1998",861,,,
877,AB2,Zr.9Ti.1Ni1.1V.2Mn.6Co.1,1.5,,40,0.8,"Gao, 1998",855,,,
878,AB2,Zr.9Ti.1Ni1.3V.2Mn.6La.05,1.4,,40,1.2,"Gao, 1998",855,,,
879,AB2,Zr.9Ti.1V.2Mn.6Co.1Ni1.1,1.5,,40,4,"Suda, 1999",1263,,,
880,AB2,Zr.9Ti.1V.5Fe1.5,1.5,,50,0.2,"Park, 1993",687,,,
881,AB2,Zr1-2xMmxTixFe1.4Cr.6,1.35,,,,"Davidson, 2001",1288,x=0.05-0.2,,No plateaux
882,AB2,Zr1-xMmxFe1.4Cr.6,1.4,,,,"Davidson, 2001",1288,x=0.05-0.2,,No plateaux
883,AB2,Zr1-xTix(Mn.2V.2Ni.6)1.8,1.6,,30,0.02 - 0.2,"Lee, 2000",1237,x=0-0.6,,sloping plateaux
884,AB2,Zr1-xTix(Mn.2V.2Ni.6)1.8,1.6,,30,0.02 - 0.2,"Lee, 2000",1272,x=0-0.6,,Sloping plateaux
885,AB2,Zr1-xTix(Ni.6Mn.3V.1Cr.05)2,1.2,21.8 - 26.8,40,15-Jan,"Du, 2001",1289,x=0-0.5,,Sloping plateaux
886,AB2,Zr1-xTixCr.8Fe1.2,1.4,26 - 29,30,0.31 - 31.5,"Lee, 1990",378,(y = 0-0.2),,
887,AB2,Zr1-xTixCr1-yFe1+y,1.4,30 - 36,30,0.2 - 10,"Park, 1990",560,(x=0-0.5; y = 0-0.5),,
888,AB2,Zr1-xTixFe1.5V.5,1.4,,50,0.2 - 1,"Park, 1992",581,(x=0-0.3),,
889,AB2,Zr1-xTixMn.7V.5Ni1.2,1.5,,30,0.08 - 0.5,"Kim, 1998",1247,x=0-0.2,,sloping plateaux
890,AB2,Zr1-xTixMnFe,1.1,28 - 34,30,0.4 - 9,"Park, 1992",581,(x=0-0.3),,
891,AB2,Zr1-xTixNi.95Mn.55Cr.4V.1,1.5,,25,0.1 - 7,"Klein, 1998",1248,x=0.1-0.6,,
892,AB2,Zr1-xTixNi1.1Mn.6V.1Fe.2,1.6,26 - 35,30,1.2 - 10,"Morii, 1995",410,(x = 0-0.4),,
893,AB2,Zr1-xTixV1.2Cr.3Ni1.5,1.5,34.5 - 36.9,,,"Lupu, 2000",1275,x=0.25-0.6,,No plateaux
894,AB2,ZrAl2,0.35,,20,0.1,"Jacob, 1978",16,,,
895,AB2,ZrBe2,2.1,,22,0.01,"Maeland, 1983",362,,,
896,AB2,ZrCo1.5Al.5,1,,20,0.4,"Jacob, 1978",16,,,
897,AB2,ZrCo1.5Mo.5,0.1,,,,"Semenenko, 1980",638,,,
898,AB2,ZrCo1.5V.5,1.5,34.3,50,1.5,"Shaltiel, 1977",14,,,
899,AB2,ZrCo2,,,,,"Pebler, 1967",13,,,
900,AB2,ZrCo2,0.1,,,,"Padurets, 1978",513,,,
901,AB2,ZrCo2,0.16,,,,"Shaltiel, 1977",14,,,
902,AB2,ZrCoCr,1.6,40.2,50,0.7,"Shaltiel, 1977",14,,,
903,AB2,ZrCoV,1.8,49.4,50,0.0023,"Shaltiel, 1977",14,,,
904,AB2,ZrCoV.2Cr.8,1.5,,100,2,"Soubeyroux, 1999",1261,y=0-1,,
905,AB2,ZrCoV1-yCry,1.1,,,,"Soubeyroux, 1999",1261,y=0-1,,
906,AB2,ZrCr.6Fe1.4,1.5,27,23,0.8,"Wallace, 1985",1169,,,
907,AB2,ZrCr.8Co.8V.4,1.8,,130,1,"Bououdina, 1996",585,,,
908,AB2,ZrCr1.2Fe.8,1.4,50.2,70,0.75,"Boulghallat, 1993",375,(+ Fe1.2 & Fe1.5),,
909,AB2,ZrCr1.2Ni.8,2,56.4,70,0.25,"Boulghallat, 1993",375,,,
910,AB2,ZrCr1.75Ge.25,1.3,,200,1,"Drasner, 1993",583,,,
911,AB2,ZrCr1-yFe1+y,1.3,24 - 29,30,0.4 - 5,"Lee, 1990",378,(y = 0.2-0.5),,
912,AB2,ZrCr2,,36,,,"Pedziwiatr, 1983",28,,,
913,AB2,ZrCr2,1.8,,,,"Beck, 1962",45,,,
914,AB2,ZrCr2,1.8,42,27,0.003,"Pebler, 1967",13,,,
915,AB2,ZrCr2,1.8,,100,0.3,"Perevesenzew, 1988",557,,,
916,AB2,ZrCr2,1.8,,,,"Trzeciak, 1956",483,,,
917,AB2,ZrCr2,1.9,,,,"Padurets, 1978",513,,,
918,AB2,ZrCr2,1.9,,,,"Kohlmann, 1999",1253,,,
919,AB2,ZrCr2,1.9,,,,"Irodova, 2000",1268,,Deuterium,
920,AB2,ZrCr2,2,,,,"Shaltiel, 1977",14,,,
921,AB2,ZrCr2,2.1,,,,"Jacob, 1980",65,,,
922,AB2,ZrCr2,2.1,,,,"Semenenko, 1980",638,,,
923,AB2,ZrCr2Co.8,1,45.3,100,2,"Drasner, 1991",564,,,
924,AB2,ZrMo2 (M),1,22,-78,0.4,"Semenko, 1996",1154,,,
925,AB2,ZrMoCr,1.3,27.6,25,0.2,"Mitrokhin, 1981",1148,,,sloping plateau
926,AB2,ZrNi1.2Cr.8,1.6,,25,0.4,"Sun, 1996",689,,,
927,AB2,ZrNi1.2Cr.8La.05,1.7,,25,0.2,"Sun, 1996",689,,,
928,AB2,ZrNi1.2Mn.5Cr.2V.1,1.6,,70,3,"Moriwaki, 1991",367,,,
929,AB2,ZrNi1.2Mn.6Cr.2,1.45,,70,4.5,"Moriwaki, 1991",367,,,
930,AB2,ZrNi1.4+yMn.3V.7,0.6,,30,,"Kim, 1998",857,y=0-0.6,,
931,AB2,ZrNi1.4+yMn.5V.5,0.4,,30,0.3 - 30,"Kim, 1998",827,y=0-0.6,,
932,AB2,ZrNi1.4Mn.5V.5,1.6,,30,0.3,"Kim, 1998",827,,,
933,AB2,ZrNiAl,0.3,,40,0.001,"Yoshida, 1995",622,,,
934,AB2,ZrTi2,2,,,,"Skripov, 2000",1274,,deuterium,
935,AB2,ZrV.7Mn.5Ni1.2,1.6,,60,0.1,"Lee, 1999",1265,,,
936,AB2,ZrV1.5-yCryNi1.5,1.2,42 - 50,,,"Lupu, 1999",1256,y=0-0.3,,No plateaux
937,AB2,ZrV2,2.1,,,,"Beck, 1962",45,,,
938,AB2,ZrV2,2.1,,,,"Trzeciak, 1956",483,,,
939,AB2,ZrV2,2.4,155,,,"Pebler, 1967",13,,,
940,AB2,ZrV2,2.7,,,,"Padurets, 1978",513,,,
941,AB2,ZrxNi1.2Cr.4Mn.4,1.4,,45,Jan-50,"Moriwaki, 1991",367,(x = 0.8-1.1),,
942,AB2,ZrxTi1-x(FeyMn1-y)1.5,0.8,,,,"Suzuki, 1982",26,(x & y = 0.2-0.8),,
943,AB2,ZrxTi1-xCr2,1.3,,,,"Jacob, 1980",65,(x = 0-1),,
944,AB2,ZrxTi1-xMn2,0.06,,,,"Jacob, 1980",65,(x = 0-1),,
945,AB5,"(La,Ce,Nd,Pr)Ni5",1.4,29 - 31.7,25,2.3 - 6.1,"Valoen, 2000",1200,"La,Ce,Nd,Pr levels 0.04 and 0.18",,
946,AB5,"(Mm,A)Ni5",,,30,13 - 21,"Osumi, 1981",124,"(A = Al, B, Mn,Cu,Si)",,
947,AB5,Ca.7Mm.3Ni5,1.9,26.6,25,3.8,"Sandrock, 1978",113,,,
948,AB5,Ca.85Mm.15Ni5,1.12,29.3,25,0.9,"Liang, 2001",1203,,,
949,AB5,Ca.8Mm.2Ni4.9Zn.1,1.08,,30,1.1,"Liang, 2001",1203,,,
950,AB5,CaNi4B,1.2,55.7,27,0.01,"Oesterreicher, 1980",43,,,
951,AB5,CaNi5,,42,22,0.08,"Yagisawa, 1984",671,Lowest plateau only,,
952,AB5,CaNi5,0.3,62,22,0.04,"Yagisawa, 1984",671,Lowest plateau only,,
953,AB5,CaNi5,1.2,33.9,25,0.7,"Nahm, 1990",252,,,
954,AB5,CaNi5 (M),1.7,37.7,25,0.5,"Oesterreicher, 1980",43,,,
955,AB5,CaNi5 (M),1.9,31.9,25,0.5,"Sandrock, 1977",106,,,
956,AB5,CaNi5 (M),1.9,32.2,20,0.33,"Yoshikawa, 1982",138,,,
957,AB5,CaNi5-yZny,1.1,,50,0.5 - 0.7,"Liang, 2001",1203,y=0.15-0.3,,
958,AB5,Ce.5La.5Ni2.5Cu2.5,1.1,22.9,23,2.2,"Pourarian, 1986",254,,,
959,AB5,Ce.5La.5Ni5,1.4,,20,10,"Mordkovich, 1992",666,,,
960,AB5,Ce.6La.4Ni5,,,20,14,"Mordkovich, 1992",666,,,
961,AB5,Ce.6La.4Ni5,1.5,22.3,25,28,"Dayan, 1981",382,,,
962,AB5,Ce.7La.3Ni4.6Al.4,,,20,2.7,"Mordkovich, 1992",666,,,
963,AB5,Ce.7La.3Ni4.95Al.05,,,20,13,"Mordkovich, 1992",666,,,
964,AB5,Ce.7La.3Ni5,1.4,,20,16,"Mordkovich, 1992",666,,,
965,AB5,Ce.7La.3Ni5-yAly,,,20,3.2 - 21,"Mordkovich, 1995",408,(y = 0.02-0.4),,
966,AB5,Ce.8La.2Ni4.7Cu0.3,1.5,21,23,18,"Klyamkin, 1995",407,,,
967,AB5,Ce.8La.2Ni5,1.5,23.8,23,30,"Klyamkin, 1995",407,,,
968,AB5,Ce.8La.2Ni5-yCoy,1.5,,20,2.6 - 4.2,"Hagstrom, 1999",1191,y=0-1.5,,
969,AB5,Ce.8Pr.2Ni2.5Cu2.5,1.05,,23,11,"Pourarian, 1986",254,,,
970,AB5,Ce0.2Pr0.8Co5 (M),0.6,39,20,0.23,"Burnasheva, 1978",1517,,,Lower plateau
971,AB5,Ce0.4Pr0.6Co5 (M),0.6,38.5,20,1,"Burnasheva, 1978",1517,,,Lower plateau
972,AB5,Ce0.5La0.5Ni5,1.4,,20,10,"Mordkovich, 1993",1525,,,
973,AB5,Ce0.6Pr0.4Co5 (M),0.6,38.5,20,1.26,"Burnasheva, 1978",1517,,,Lower plateau
974,AB5,Ce0.7La0.7Ni5,1.4,25,20,11,"Mordkovich, 1993",1525,,,
975,AB5,Ce0.8La0.2Ni5,1.5,20.8,60,74,"Salamova, 2002",1509,,,
976,AB5,Ce0.8Pr0.2Co5 (M),0.6,37,20,1.42,"Burnasheva, 1978",1517,,,Lower plateau
977,AB5,Ce1-xLaxNi4Co,,,20,20-May,"Mordkovich, 1995",408,(x = 0.4-0.8),,
978,AB5,Ce1-xLaxNi5,,,20,20-Dec,"Mordkovich, 1995",408,(x = 0.4-0.5),,
979,AB5,CeCo5,0.5,40,20,1.45,"Burnasheva, 1978",1518,,,
980,AB5,CeCo5,0.65,29,50,6,"Kuijpers, 1972",96,,,
981,AB5,CeCo5,0.65,,,,"Guidotti, 1977",105,,,
982,AB5,CeCo5 (M),0.6,39,20,1.45,"Burnasheva, 1978",1517,,,Lower plateau
983,AB5,CeCo5 (M),1.7,,21,1.2,"Lakner, 1980",101,,,
984,AB5,CeFe5,0.7,,100,1,"Reilly, 1972",195,,,
985,AB5,CeFe5,0.7,82,100,0.07,"Lundin, 1975",253,,,
986,AB5,CeMn2.56Ni2.42,1,,,,"Burnasheva, 1981",1530,,,
987,AB5,CeMn3Ni2,0.7,,,,"Burnasheva, 1981",1530,,,
988,AB5,CeNi3.55Mn.4Al.3Co.75,1.2,,25,4,"Joubert, 1998",1186,,,
989,AB5,CeNi4.25Mn.75,1.4,24.7,23,1.1,"Pourarian, 1985",423,,,
990,AB5,CeNi4.5Al.5,1.4,21.6,23,9,"Pourarian, 1985",423,,,
991,AB5,CeNi4.5Mn.5,1.2,25.4,23,7,"Pourarian, 1985",423,,,
992,AB5,CeNi5,1.4,14.2,25,50,"Lundin, 1977",149,,,
993,AB5,CeNi5,1.5,22.2,23,80,"Klyamkin, 1995",407,,,
994,AB5,CeNi5-yCuy,0.9,17,0,6-Feb,"Pourarian, 1982",130,(y = 2-3),,
995,AB5,CFMNi4.3-yCoyMn.4Al.3,1.1,,,,"Reilly, 1999",1232,y=0 & 0.75 (CFM=cerium-free Mm),,
996,AB5,DyNi4.25Ga.75,0.8,30.1,20,6,"Miletic, 2000",1213,,,
997,AB5,DyNi4.5Al.5,1,27.3,20,20,"Sorgic, 1996",635,,,
998,AB5,DyNi4Al,0.8,35.4,20,0.6,"Sorgic, 1996",635,,,
999,AB5,DyNi5-yGay,0.3,,20,0.05 - 6,"Miletic, 2000",1213,Y=0.75-2,,
1000,AB5,ErNi3.5Al1.5,0.7,39.8,115,2.5,"Sorgic, 1996",591,,,
1001,AB5,ErNi4.5Al.5,0.8,25.4,0,25,"Sorgic, 1996",591,,,
1002,AB5,ErNi4Al,0.9,32.4,0,2.1,"Sorgic, 1996",591,,,
1003,AB5,EuNi5,1.2,26,25,1.3,"Gavra, 1985",280,,,
1004,AB5,GdCo5,0.4,,21,24,"van Mal, 1976",103,,,
1005,AB5,GdNi4.5Al.5,0.9,32.7,20,7,"Sorgic, 1996",635,,,
1006,AB5,GdNi4Al,0.9,41.5,20,0.2,"Sorgic, 1996",635,,,
1007,AB5,GdNi5,0.6,,23,120,"Anderso, 1973",99,,,
1008,AB5,GdNi5-yAly,0.3,,,,"Bobet, 1998",814,y=2.01-3.07,,
1009,AB5,GdNi5-yAly,0.7,30 - 50,20,0.04 - 0.73,"Bobet, 1998",814,y=0.5-1.74,,
1010,AB5,HoNi4.5Al.5,0.9,24.1,0,22,"Sorgic, 1996",635,,,
1011,AB5,HoNi4Al,0.9,35.9,60,4,"Sorgic, 1996",635,,,
1012,AB5,LaNi3FeCu,1.1,37.2,22,0.33,"Burnasheva, 1984",1528,,,
1013,AB5,LaNi4.25Al.75,1.13,44.1,40,0.054,"Diaz, 1979",270,,,
1014,AB5,LaNi4.25Co.5Sn.25,1.38,,25,0.4,"Kumar, 1995",263,,,
1015,AB5,LaNi4.25Co.5Sn.25,1.4,42.5,25,0.5,"Zhang, 1996",679,,,
1016,AB5,LaNi4.25Co0.75,,,40,1.65,"Joubert, 2000",1512,,,
1017,AB5,LaNi4.33B.67 (M),1,,23,0.3,"Spada, 1983",438,,,
1018,AB5,LaNi4.3Mn0.4Al0.3,,,40,0.079,"Joubert, 2000",1512,,,
1019,AB5,LaNi4.3-yCoyMn.4Al.3,1.2,,,,"Reilly, 1999",1232,y=0-0.75,,
1020,AB5,LaNi4.4B.6,0.62,33.5,25,0.3,"Mendelsohn, 1980",380,,,
1021,AB5,LaNi4.4Zn.6,1.4,34.8,20,0.3,"Rozdzynska-Kielbik, 2000",1198,,,
1022,AB5,LaNi4.55Al.45,1.6,,80,2,"Nakamura, 1994",590,,,
1023,AB5,LaNi4.55Al.45,1.3,,40,0.3,"Nasako, 1998",811,,,
1024,AB5,LaNi4.5Al.5,,,25,0.2,"Latroche, 1995",620,,,
1025,AB5,LaNi4.5Al.5,1.2,,100,2.1,"Nakamura, 1997",809,,,
1026,AB5,LaNi4.5Al.5,1.3,,20,0.1,"Sakai, 1990",570,,,
1027,AB5,LaNi4.5Al.5,1.38,38.6,60,0.6,"Mendelsoh, 1979",265,,,
1028,AB5,LaNi4.5Al.5,1.4,44.4,25,0.3,"Oh, 1998",1187,,,
1029,AB5,LaNi4.5Cr.5,1.3,,20,0.4,"Sakai, 1990",570,,,
1030,AB5,LaNi4.5Cu.5,1.3,,20,1.1,"Sakai, 1990",570,,,
1031,AB5,LaNi4.5Mn.5,1.4,,100,1.6,"Nakamura, 1997",809,,,
1032,AB5,LaNi4.5Mn.5,1.4,,50,0.4,"Nakamura, 2000",1207,,,sloping plateau
1033,AB5,LaNi4.5Mn.5,,,25,0.1,"Percheron, 1994",269,,,
1034,AB5,LaNi4.5Mn.5,1.5,,20,0.15,"Sakai, 1990",570,,,
1035,AB5,LaNi4.5Mn0.3Al0.3,1.3,39.3,35,0.2,"Filatova, 2000",1524,,,
1036,AB5,LaNi4.5Pd.5 (M),1.28,,25,2.1,"Goodell, 1980",256,,,
1037,AB5,LaNi4.5Si.5,1,36.5,25,0.5,"Meli, 1992",674,,,
1038,AB5,LaNi4.61Mn.26Al.13,1.4,,100,3.4,"Nakamura, 1997",809,,,
1039,AB5,LaNi4.65Mn0.2Al0.15,1.5,38.8,20,0.6,"Verbetsky, 1989",1529,,,
1040,AB5,LaNi4.6Al.4,,,20,0.3,"Mordkovich, 1992",666,,,
1041,AB5,LaNi4.6Al.4,1.38,36.4,48,0.64,"Mendelsoh, 1979",265,,,
1042,AB5,LaNi4.6Cu0.3Mn0.1,1.4,32,35,1,"Ganich, 1999",1521,,,
1043,AB5,LaNi4.6Ga.4,,35,20,0.3,"Mendlesohn, 1978",116,,,
1044,AB5,LaNi4.6Ge.4,1.2,34.3,30,0.78,"Mendlesohn, 1979",486,,,
1045,AB5,LaNi4.6Ge0.4,1.1,34,100,8,"Luo, 2002",1514,,,
1046,AB5,LaNi4.6In.4,1.2,39.8,20,0.05,"Mendlesohn, 1978",116,,,
1047,AB5,LaNi4.6Mn.4,1.4,,50,0.4,"Bagchi, 1997",1167,,,
1048,AB5,LaNi4.6Mn.4,1.49,39.4,25,0.15,"Lundin, 1978",272,,,
1049,AB5,LaNi4.6Mn0.4,,,40,0.31,"Joubert, 2000",1512,,,
1050,AB5,LaNi4.6Si.4,1,35.6,30,0.67,"Mendlesohn, 1979",486,,,
1051,AB5,LaNi4.6Si.4,1,,25,1.2,"Ting, 1998",864,Gas atomized,,
1052,AB5,LaNi4.6Si0.4,1,34.2,100,12,"Luo, 2002",1514,,,
1053,AB5,LaNi4.6Sn.4,1.26,38.5,20,0.08,"Mendlesoh, 1978",116,,,
1054,AB5,LaNi4.6Sn0.4,1.1,38.2,100,4,"Luo, 2002",1514,,,
1055,AB5,LaNi4.75Al.25,1.4,,50,1,"Nakamura, 2000",1207,,,
1056,AB5,LaNi4.75Al0.25,1.2,33.7,35,1.2,"Filatova, 1999",1522,,,
1057,AB5,LaNi4.75Sn.25,1.3,,25,0.4,"Ting, 1998",864,,Gas atomized + annealed,
1058,AB5,LaNi4.75Sn.25,1.3,,23,0.6,"Bowman, 1997",642,Gas atomized,,
1059,AB5,LaNi4.7Al.3,1.37,29.7,50,1.2,"Groll, 1989",266,,,
1060,AB5,LaNi4.7Al.3,1.44,34,25,0.42,"Huston, 1980",77,,,
1061,AB5,LaNi4.7Al0.3,1.3,34.9,20,0.7,"Verbetsky, 1989",1529,,,
1062,AB5,LaNi4.7Al0.3,1.4,,40,0.63,"Joubert, 2000",1512,,,
1063,AB5,LaNi4.7Ge.3,1.3,,23,0.7,"Witham, 1996",511,,,
1064,AB5,LaNi4.7Mn0.3,1.4,36.2,20,0.9,"Verbetsky, 1989",1529,,,
1065,AB5,LaNi4.7Si.3,1.1,33.8,25,1,"Meli, 1992",674,,,
1066,AB5,LaNi4.7Si.3,1.1,,27,0.5,"Srivastava, 1998",817,,,
1067,AB5,LaNi4.7Sn.3,1.2,,45,0.48,"Hightower, 1998",1166,,annealed,
1068,AB5,LaNi4.7Sn.3,1.37,,25,0.3,"Goodell, 1980",256,,,
1069,AB5,LaNi4.82Si0.25,1.6,,20,1.1,"Jain, 2002",1534,,,
1070,AB5,LaNi4.84Sn.32,1.2,,38,0.7,"Vogt, 1999",1178,,,
1071,AB5,LaNi4.85In.15,,31.8,30,0.78,"Mendlesohn, 1980",487,,,
1072,AB5,LaNi4.8C.2,1.4,,25,2,"Goodell, 1980",256,,,
1073,AB5,LaNi4.8Fe.2,1.3,,50,6,"Nakamura, 1996",631,,,
1074,AB5,LaNi4.8Fe.2,1.5,,50,7,"Nakamura, 1998",816,,,
1075,AB5,LaNi4.8Sn.2,1.4,,25,0.5,"Cantrell, 1994",589,,,
1076,AB5,LaNi4.8Sn.2,1.4,29.4,25,0.8,"Zhang, 1996",679,,,
1077,AB5,LaNi4.8Sn.2,1.4,32.8,25,0.47,"Luo, 1995",275,,,
1078,AB5,LaNi4.8Sn0.2,1.2,33.5,35,1.1,"Filatova, 1999",1522,,,
1079,AB5,LaNi4.93In.07,,35.2,30,1.37,"Mendlesohn, 1980",487,,,
1080,AB5,LaNi4.95Sn.05,1.2,,100,10.7,"Luo, 1997",640,,,
1081,AB5,LaNi4.95Sn.05,1.3,32,100,14,"Luo, 1998",815,,,
1082,AB5,LaNi4.9Al.1,1.5,,25,1.2,"Goodell, 1980",256,,,
1083,AB5,LaNi4.9Al0.1,,,40,2.23,"Joubert, 2000",1512,,,
1084,AB5,LaNi4.9Al0.1,1.4,33,35,1.5,"Filatova, 2001",1527,,,
1085,AB5,LaNi4.9Mn0.1,1.4,29,35,1.5,"Ganich, 1999",1521,,,
1086,AB5,LaNi4.9Sn0.1,1.3,32,35,2.1,"Filatova, 2001",1527,,,
1087,AB5,LaNi4Ag,1.1,,40,2.4,"Van Mal, 1974",98,,,
1088,AB5,LaNi4Al,1,,,,"Yartys, 1982",1519,,Deuterium,
1089,AB5,LaNi4Al,1.1,,20,0.001,"Sakai, 1990",570,,,
1090,AB5,LaNi4Al0.5Cu0.5,1.4,40,22,0.09,"Burnasheva, 1984",1528,,,
1091,AB5,LaNi4Co,1.4,,40,1.2,"Van Mal, 1974",98,,,
1092,AB5,LaNi4Co,,,25,1,"Percheron, 1994",269,,,
1093,AB5,LaNi4Co (M),,,25,1,"Latroche, 1998",813,,,
1094,AB5,LaNi4Co.6Al.4,1.5,,60,8,"Mishima, 1963",605,(Rapidly solidified),,
1095,AB5,LaNi4Cr,0.54,34,25,0.04,"Misawa, 1979",118,,,
1096,AB5,LaNi4Cr,0.8,,20,0.3,"Sakai, 1990",570,,,
1097,AB5,LaNi4Cr,1.1,,40,0.9,"Van Mal, 1974",98,,,
1098,AB5,LaNi4Cu,,,40,1.83,"Joubert, 2000",1512,,,
1099,AB5,LaNi4Cu,1,33.9,60,4,"Mendelsohn, 1977",168,,,
1100,AB5,LaNi4Cu,1.2,,20,0.5,"Sakai, 1990",570,,,
1101,AB5,LaNi4Cu,1.32,,40,1.6,"Van Mal, 1974",98,,,
1102,AB5,LaNi4Fe,,,40,0.97,"Joubert, 2000",1512,,,
1103,AB5,LaNi4Fe,0.8,34.5,40,0.11,"Misawa, 1979",118,(+ Fe2.5),,
1104,AB5,LaNi4Fe,1,,40,1.1,"Van Mal, 1974",98,,,
1105,AB5,LaNi4Fe0.5Cu0.5,1.3,36.1,22,0.48,"Burnasheva, 1984",1528,,,
1106,AB5,MmCo3.5Ni1.5,0.72,,25,3.1,"Guidott, 1977",105,,,
1107,AB5,MmCo4.25Ni0.75,0.77,,25,1.25,"Guidott, 1977",105,,,
1108,AB5,MmCo5,0.7,40.2,40,1.8,"Osumi, 1978",117,,,
1109,AB5,MmCo5,0.7,32.8,25,1.1,"Kitada, 1977",507,,,
1110,AB5,MmNi3.05Co.95Al.16Mn.12,1.3,,40,0.18,"Imoto, 1999",1188,,,
1111,AB5,MmNi3.31Co.64Mn.37Al.28,1.4,,20,0.3,"Naito, 1993",1161,,,
1112,AB5,MmNi3.4Co1.0Mn.4Cu.2,1.4,,30,0.7,"Hu, 1998",1184,,,sloping plateau
1113,AB5,MmNi3.4Co1.0Mn.5Al.1,1.4,,30,0.2,"Hu, 1998",1184,,,sloping plateau
1114,AB5,MmNi3.4Co1.0Mn.5Al.1,1.4,,30,0.1,"Hu, 1998",1184,(annealed),,
1115,AB5,MmNi3.55Co.75Mn.4Al.3,1.3,,30,0.2,"Hu, 2000",1197,,,
1116,AB5,MmNi3.55Co.75Mn.4Al.3By,1.1,40.6 - 44.5,20,0.05 - 0.09,"Ye, 2000",1214,y=0-0.3,,
1117,AB5,MmNi3.55Co.75Mn.6Al.1,1.5,,25,0.15,"Wu, 1997",808,,,
1118,AB5,MmNi3.55Co.75Mn.7-yAly,1.3,,25,0.04 - 0.2,"Wu, 1997",808,y=0-0.4,,
1119,AB5,MmNi3.55Co0.75Mn0.4Al0.3B0.3,0.9,,60,2,"Ye, 2002",1516,"Mm=Ce-rich Mm, pure B added",,
1120,AB5,MmNi3.55Co0.75Mn0.4Al0.3B0.3,0.9,,60,0.3,"Ye, 2002",1516,"Mm=La-rich Mm, Fe-B added",,
1121,AB5,MmNi3.55Co0.75Mn0.4Al0.3B0.3,1,,60,0.5,"Ye, 2002",1516,"Mm=La-rich Mm, Ni-B added",,
1122,AB5,MmNi3.56Co.7Al.4Mn.3,1.3,,22,1,"Gamboa, 2001",1209,,,
1123,AB5,MmNi3.5Co.7Al.8,1.24,39.8,40,0.23,"Sakai, 1992",278,,,
1124,AB5,MmNi3.5Co.8Al.4Mn.3,1.2,,23,0.2,"Bowman, 1997",642,Gas atomized,,
1125,AB5,MmNi3.5Co.8Mn.5Si.1,1.3,,30,0.2,"Hu, 1998",1184,,,sloping plateau
1126,AB5,MmNi3.5Cu.5,1.13,23.4,25,8,"Sandrock, 1978",113,,,
1127,AB5,MmNi3.61Mn.3Al.4Co.69,1.3,,22,0.07,"Latroche, 1999",1193,,,
1128,AB5,MmNi3.6Co.8Mn.4Al.2,1.4,,30,0.2,"Hu, 1998",1184,,,sloping plateau
1129,AB5,MmNi3.6Co0.7Mn0.3Al0.4,1.1,,45,0.2,"Zhang, 1999",1218,La-rich Mm,,sloping plateau
1130,AB5,MmNi3.8Co1.0Mn0.4,1.4,,30,0.6,"Hu, 1998",1184,,,sloping plateau
1131,AB5,MmNi3.94Mn.3Al.4Co.36,1.3,,22,0.1,"Latroche, 1999",1193,,,
1132,AB5,MmNi3.9Mn.4Fe.38Al.3Cu.02,1,,40,0.75,"Yasuda, 1997",643,,,
1133,AB5,MmNi3.9Mn.4Fe.38Al.3Cu.22,1,,40,0.6,"Yasuda, 1997",643,,,
1134,AB5,MmNi3.9Mn.4Fe.38Al.3Cu.42,0.9,,40,0.45,"Yasuda, 1997",643,,,
1135,AB5,MmNi3.9-yMn.4AlyCo.7,1.1,,25,0.01 - 4,"Senoh, 2000",1181,y=0-0.8,,sloping plateaux
1136,AB5,MmNi3Co2,1.4,32.7,20,2.9,"Osumi, 1979",121,(+ Co1.0 & Co2.5),,
1137,AB5,MmNi4.15Fe.85,1.14,25.3,25,11.2,"Huston, 1980",77,,,
1138,AB5,MmNi4.15Fe.85,1.14,29,18,6,"Ron, 1987",276,,,
1139,AB5,MmNi4.2Al.4Co.4,1.3,28.4,30,5,"Iwakura, 1995",1177,,,
1140,AB5,MmNi4.2Al.4Cr.4,1.3,31.8,30,2,"Iwakura, 1995",1177,,,
1141,AB5,MmNi4.2Al.4Fe.4,1.1,30,30,3,"Iwakura, 1995",1177,,,
1142,AB5,MmNi4.2Al.4Mn.4,1.4,31,30,2,"Iwakura, 1995",1177,,,
1143,AB5,MmNi4.2Al.8,0.6,,25,0.8,"Mungole, 2000",1206,Fe-containing Indian Mm,,
1144,AB5,MmNi4.2Al.8,0.7,,15,0.5,"Mungole, 1997",849,,,
1145,AB5,MmNi4.2Al.8,0.7,,15,0.2,"Mungole, 1999",1205,Fe-containing Indian Mm,,
1146,AB5,MmNi4.2Al.8,1.1,31,30,0.5,"Iwakura, 1995",1177,,,
1147,AB5,MmNi4.2Al0.8,1.3,,0.1,20,"Jurczyk, 2000",1508,,,
1148,AB5,MmNi4.2Co.2Mn.3Al.3,1.38,36.5,40,0.4,"Takeya, 1993",279,,,
1149,AB5,MmNi4.2Mn.8,1,,15,2,"Mungole, 1997",849,,,
1150,AB5,MmNi4.2Mn.8,1,,15,3,"Mungole, 1999",1205,Fe-containing Indian Mm,,
1151,AB5,MmNi4.3Al.7,1.16,,25,0.6,"Goodell, 1980",256,,,
1152,AB5,MmNi4.3-yCoyMn.4Al.3,0.9,,,,"Reilly, 1999",1232,y=0 & 0.75,,
1153,AB5,MmNi4.3-yMn.33Al.4Coy,1.2,,60,0.15 - 0.25,"Cocciantelli, 1997",644,y=0.38-0.72,,
1154,AB5,MmNi4.4Al.6,1.2,30,30,2,"Iwakura, 1995",1177,,,
1155,AB5,MmNi4.4-yCoyMn.3,1.4,,40,0.1 - 1,"Takeya, 1993",279,Al.3 (y=0.2-0.8),,
1156,AB5,MmNi4.5Al.5,1.1,,25,1.8,"Kim, 1990",673,,,
1157,AB5,MmNi4.5Al.5,1.17,23,30,3.2,"Osumi, 1979",119,,,
1158,AB5,MmNi4.5Al.5,1.2,28,25,3.8,"Sandrock, 1978",113,,,
1159,AB5,MmNi4.5Al.5,1.45,,30,3,"Jain, 2000",1208,,,
1160,AB5,MmNi4.5Al.5Zry,0.9,,30,2.5 - 5,"Na, 1994",277,(y = 0-0.2),,
1161,AB5,MmNi4.5Al0.5,1.6,,22,2.1,"Jain, 2002",1533,,,
1162,AB5,MmNi4.5Cr.5,1.2,25.5,20,4.8,"Suzuki, 1981",125,(+ Cr.75 & Cr1.0),,
1163,AB5,MmNi4.5Cr.5-zMnz,,,20,5-Feb,"Osumi, 1981",126,(z = 0-0.25),,
1164,AB5,MmNi4.5Mn.5,1.3,17.6,20,2.1,"Osumi, 1979",120,"(+ Mn.25, Mn.75, Mn1.0)",,
1165,AB5,MmNi4.5Mn.5,1.49,28,20,2.7,"Wang, 1989",267,,,
1166,AB5,MmNi4.5Mn.5Zry,0.9,30 - 32,25,2 - 2.2,"Wang, 1989",267,(y = 0.025-0.2),,
1167,AB5,MmNi4.5Si.5,0.91,27.6,20,8,"Osumi, 1982",127,"(+ Si.4, Si.6, Si.8)",,
1168,AB5,MmNi4.6Al.2Fe.2V.03,1.3,27.9,21,6,"Lee, 1996",676,,,
1169,AB5,MmNi4.6Al.2Fe.2V.03,1.4,28.1,30,9,"Lee, 1996",451,,,
1170,AB5,MmNi4.6Al.4,0.8,,15,4,"Mungole, 1997",849,,,
1171,AB5,MmNi4.6Al.4,0.8,,15,4,"Mungole, 1999",1205,Fe-containing Indian Mm,,
1172,AB5,MmNi4.6Al.4,1.4,28,30,5,"Iwakura, 1995",1177,,,
1173,AB5,MmNi4.6Fe.4,1.5,,30,18,"Venkateswara Sarma, 2001",1210,,,
1174,AB5,MmNi4.6Mn.4,0.9,,15,8.2,"Mungole, 1999",1205,Fe-containing Indian Mm,,
1175,AB5,MmNi4.6Mn4,0.9,,15,8,"Mungole, 1997",849,,,
1176,AB5,MmNi4.6Sn.4,0.6,29.4,15,4.7,"Balasubramaniam, 1993",588,(Mm=Indian [high-Fe]),,
1177,AB5,MmNi4.6Sn.4,0.6,,15,5,"Mungole, 1999",1205,Fe-containing Indian Mm,,
1178,AB5,MmNi4.6Sn4,0.6,,15,5,"Mungole, 1997",849,,,
1179,AB5,MmNi4.7Al.3,1.2,,25,6,"Fernandez, 1998",853,Brazilian Mm,,
1180,AB5,MmNi4.7Al.3,1.2,,25,6,"Fernandez, 1998",1204,Brazilian Mm,,
1181,AB5,MmNi4.7Al.3Zry,1.1,27 - 33,25,4.5 - 6,"Wang, 1989",267,(y = 0-0.2),,
1182,AB5,MmNi4Al,1.1,32,30,0.1,"Iwakura, 1995",1177,,,sloping plateau
1183,AB5,MmNi4Cu0.7Ti0.1Sn0.1Fe0.1,1.4,37.3,22,7.4,"Petrova, 1989",1520,,,
1184,AB5,MmNi4Cu0.7Ti0.1Sn0.1V0.1,1.4,37.1,22,6,"Petrova, 1989",1520,,,
1185,AB5,MmNi5,1.4,23.7,23,13.5,"Verbetsky, 1996",634,,,
1186,AB5,MmNi5,1.4,22 - 25.1,23,12.6 - 20,"Fyodorov, 1997",847,1-15 wt.% excess Mm,,
1187,AB5,MmNi5,1.37,14.2,25,20,"Lundin, 1977",149,,,
1188,AB5,MmNi5,1.4,,25,30,"Sandrock, 1977",106,,,
1189,AB5,MmNi5,1.44,26.4,30,20.5,"Osumi, 1979",119,,,
1190,AB5,La.4Ce.2Ca.5Ni3.55Co.75Mn.4Al.3,1.2,,22,0.1,"Visintin, 1996",633,,,
1191,AB5,La.5Ce.4Ti.1Ni3.77(CuFeCr).6Mn.36Al.27,1.2,,30,0.5,"Hu, 1999",1190,,,sloping plateau
1192,AB5,La.65Nd.2Pr.15Ni3.55Co.75Mn.4Al.3,1.4,,23,0.5,"Zhang, 1998",1183,,,sloping plateau
1193,AB5,La.6Ca.4Ni5 (M),1.7,,38,1.1,"Shinar, 1978",113,(+ other Ca levels),,
1194,AB5,La.6Ce.4Ni3.77(CuFeCr).6Mn.36Al.27,1.3,,30,0.2,"Hu, 1999",1190,,,sloping plateau
1195,AB5,La.6Ce.4Ni3.77Co.6Mn.36Al.27,1.4,,30,0.5,"Hu, 1999",1190,,,sloping plateau
1196,AB5,La.7Sm.3Ni4Fe,1.15,,50,6,"Nakamura, 1996",631,,,
1197,AB5,La.7Sm.3Ni4Fe,1.3,,50,6,"Nakamura, 1998",816,,,
1198,AB5,La.8Ba.2Ni5,1.3,,25,3,"Goodell, 1980",256,,,
1199,AB5,La.8Ca.2Ni5,1.6,,25,1.5,"Goodell, 1980",256,,,
1200,AB5,La.8Ce.2Ca.1Ni3.55Co.75Mn.4Al.3,1.45,,22,0.1,"Visintin, 1996",633,,,
1201,AB5,La.8Ce.2Ni4.25Co.5Sn.25,1.2,38.2,25,0.8,"Zhang, 1996",679,,,
1202,AB5,La.8Ce.2Ni4.8Sn.25,1.2,32.4,25,1.1,"Zhang, 1996",679,,,
1203,AB5,La.8Ce.2Ni4.8Sn.25,1.3,,25,1.1,"Kumar, 1995",263,,,
1204,AB5,La.8Ce.2Ni4.98Al.02,,,20,4.2,"Mordkovich, 1992",666,,,
1205,AB5,La.8Er.2Ni5 (M),1.45,,40,11,"Van Mal, 1974",98,,,
1206,AB5,La.8Gd.2Ni5,1.5,,40,8.9,"Van Mal, 1974",98,,,
1207,AB5,La.8Nd.2Ni2.4Co2.5Si.1,1.3,,20,0.2,"Notten, 1995",412,,,
1208,AB5,La.8Nd.2Ni5,1.5,,40,5.7,"Van Mal, 1974",98,,,
1209,AB5,La.8Sr.2Ni5,1.48,,25,1.7,"Goodell, 1980",256,,,
1210,AB5,La.8Th.2Ni5,1.41,,40,17,"Van Mal, 1974",98,,,
1211,AB5,La.8Y.2Ni4.8Mn.2,1.6,,25,0.38,"Nasako, 1998",811,,,
1212,AB5,La.8Y.2Ni4.8Mn.2,1.4,,0,1.1,"Nakamura, 1996",450,,,
1213,AB5,La.8Y.2Ni5,1.5,,40,10,"Van Mal, 1974",98,,,
1214,AB5,La.8Zr.2Ni5,1.3,,40,6,"Van Mal, 1974",98,,,
1215,AB5,La.9Mg.1Ni5,1.4,,25,2.3,"Goodell, 1980",256,,,
1216,AB5,La.9Nd.05Pr.05Ni3.5Co.65Al.3Mn.4,1.3,,50,0.2,"Willey, 1999",1192,,,sloping plateau
1217,AB5,La0.13Ce0.35Pr0.52Co5,0.8,40,50,3.6,"Sarynin, 1981",1526,,,
1218,AB5,La0.1Ce0.9Co5,0.6,41,20,0.84,"Burnasheva, 1978",1518,,,
1219,AB5,La0.2Ce0.8Co5,0.6,44,20,0.72,"Burnasheva, 1978",1518,,,
1220,AB5,La0.2Pr0.8Co5 (M),0.7,38,20,0.23,"Burnasheva, 1978",1517,,,Lower plateau
1221,AB5,La0.3Mm0.7Ni4.5Cu0.3Al0.2,1.4,31.4,22,4.4,"Petrova, 1989",1520,,,
1222,AB5,La0.4Ce0.6Co5,0.6,38,20,0.65,"Burnasheva, 1978",1518,,,
1223,AB5,La0.4Pr0.6Co5 (M),0.9,29,20,17,"Burnasheva, 1978",1517,,,Upper plateau
1224,AB5,La0.5Ce0.5Ni5,1.3,,25,10,"Joubert, 2000",1512,,,
1225,AB5,La0.65Ce0.28Pr0.07Co5,1,47,50,1.1,"Sarynin, 1981",1526,,,
1226,AB5,La0.66Ce0.2Pr0.14Co5,1,41,50,0.9,"Sarynin, 1981",1526,,,
1227,AB5,La0.6Pr0.4Co5 (M),0.9,43,20,0.17,"Burnasheva, 1978",1517,,,Lower plateau
1228,AB5,La0.75Ce0.25Ni4Cu0.8Al0.2,1.4,33.5,22,0.7,"Petrova, 1989",1520,,,
1229,AB5,La0.75Ce0.25Ni4Cu0.9Al0.1,1.4,32.9,22,1,"Petrova, 1989",1520,,,
1230,AB5,La0.75Ce0.25Ni4Cu0.9Ti0.1,1.4,38.4,22,1.1,"Petrova, 1989",1520,,,
1231,AB5,La0.75Pr0.25Ni4.5Cu0.3Al0.2,1.4,34.2,22,0.8,"Petrova, 1989",1520,,,
1232,AB5,La0.7Ce0.3Co5 (M),0.7,42,20,0.17,"Burnasheva, 1978",1518,,,Lower plateau
1233,AB5,La0.8Ce0.2Co5,0.8,34,20,0.18,"Burnasheva, 1978",1518,,,
1234,AB5,La0.8Pr0.2Co5 (M),0.9,38,20,0.11,"Burnasheva, 1978",1517,,,Lower plateau
1235,AB5,La1.02Ni4.75Sn0.25,1.2,,27,0.38,"Bowman, 2002",1513,,,
1236,AB5,La1-xCexB5,0.14,,30,10-Jan,"Adzic, 1995",264,(B5 = Ni3.55Co.75Mn.4Al.3),,
1237,AB5,La1-xCexNi5,,,21,14-Mar,"van Vucht, 1970",93,(x = 0-0.6),,
1238,AB5,La1-xCexNi5,1.4,,25,1.7 - 10,"Corre, 1998",1185,x=0-0.3,,
1239,AB5,La1-xNdxNi5,1.1,,20,15-Feb,"Uchida, 1982",131,(x = 0-1),,
1240,AB5,La1-xPrxNi5,1.3,,20,20-Feb,"Uchida, 1982",131,(x = 0-1),,
1241,AB5,La1-xSmxNi5,1.2,,20,10-Feb,"Uchida, 1982",131,(x = 0-0.5),,
1242,AB5,La1-xTbxNi5,,,40,30-Mar,"Achard, 1977",271,,,
1243,AB5,La1-xYxNi5,1,,24,23-Aug,"Mendelsohn, 1977",506,(x=0.3-0.5),,
1244,AB5,LaCo4.95Mn.05 (M),1.6,,21,0.05,"Klyamkin, 1993",587,,,
1245,AB5,LaCo5,0.8,42.4,,,"Shilov, 1983",531,,,
1246,AB5,LaCo5,1,,105,1,"Shilov, 1981",530,,,
1247,AB5,LaCo5,1.1,,,,"Guidotti, 1977",105,,,
1248,AB5,LaCo5 (M),0.99,40,50,0.2,"Kuijpers, 1972",96,,,
1249,AB5,LaCo5 (M),1,42.3,30,0.06,"Ishikawa, 2002",1510,,,
1250,AB5,LaCo5 (M),1.1,,40,0.08,"Patrikeev, 1984",505,,,
1251,AB5,LaCo5 (M),1.9,,21,0.05,"Lakner, 1976",166,,,
1252,AB5,LaCu5,0.55,,78,2,"Shinar, 1978",131,,,
1253,AB5,LaCu5,0.7,,25,0.3,"Takeshita, 1980",503,,,
1254,AB5,LaCu5,0.8,42.7,101,5,"Spada, 1987",255,,,
1255,AB5,LaFe5,0.6,,100,1,"Reilly, 1972",195,,,
1256,AB5,LaNi2.5Co2.5,1,,20,0.14,"Sakai, 1990",570,,,
1257,AB5,LaNi2.5Co2.5 (M),1.2,,30,0.1,"Uchida, 1995",413,,,
1258,AB5,LaNi2Cu3,0.9,32,35,1.1,"Ganich, 1999",1523,,,
1259,AB5,LaNi2FeCu2,1.1,36.9,22,0.55,"Burnasheva, 1984",1528,,,
1260,AB5,LaNi3.55Co.75Mn.4Al.3,,,25,0.02,"Percheron, 1994",269,,,
1261,AB5,LaNi3.55Mn.4Al.3Co.75,1.3,,25,0.2,"Joubert, 1998",1186,,,
1262,AB5,LaNi3.55Mn0.4Al0.3Co0.75,,,40,0.038,"Joubert, 2000",1512,,,
1263,AB5,LaNi3.55Mn0.4Al0.3Co0.75,,,25,0.02,"Latroche, 1998",813,,,
1264,AB5,LaNi3.5Mn1.5,1.1,,100,0.3,"Bagchi, 1997",1167,,,
1265,AB5,LaNi3.85Mn0.4Co0.75,,,40,0.24,"Joubert, 2000",1512,,,
1266,AB5,LaNi3.85-yCo.75Mn.4Al.y,1.2,,,,"Reilly, 1999",1232,y=0-0.2,,
1267,AB5,LaNi3.92Al.98,1.1,42,250,5,"Ivanova, 1997",639,,,
1268,AB5,LaNi3.94Mn0.4Al0.3Co0.36,,,40,0.047,"Joubert, 2000",1512,,,
1269,AB5,LaNi3.95Al0.3Co0.75,1.4,,40,0.3,"Joubert, 2000",1512,,,
1270,AB5,LaNi3.95-yCo.75MnyAl.3,1.1,,,,"Reilly, 1999",1232,y=0-0.4,,
1271,AB5,LaNi3AlCu,1,,60,0.2,"Burnasheva, 1984",1528,,,Sloping plateau
1272,AB5,LaNi3Co2,,,40,0.5,"Joubert, 2000",1512,,,
1273,AB5,LaNi3Co2,1.5,,25,0.23,"Goodell, 1980",256,,,
1274,AB5,LaNi3Cr0.5Cu1.5,1.1,35.5,22,0.62,"Burnasheva, 1984",1528,,,
1275,AB5,LaNi3Cu2,1.1,33,35,1.8,"Ganich, 1999",1523,,,
1276,AB5,LaNi4Mn,,,40,0.009,"Joubert, 2000",1512,,,
1277,AB5,LaNi4Mn,1.2,,20,0.02,"Sakai, 1990",570,,,
1278,AB5,LaNi5,,,22,2,"Kisi, 1994",675,,,
1279,AB5,LaNi5,1.4,29.1,20,1.7,"Zhang, 1989",262,(Chemically recovered),,
1280,AB5,LaNi5,1.4,29.5,21,1.5,"Shilov, 1988",672,,,
1281,AB5,LaNi5,1.4,,50,4.5,"Nakamura, 2000",1207,,,
1282,AB5,LaNi5,,37.7,0,0.4,"Mikheeva, 1976",668,,,
1283,AB5,LaNi5,1.4,29.7,0,0.5,"Mikheeva, 1976",668,,,
1284,AB5,LaNi5,1.5,,25,1.7,"Goodell, 1980",256,,,
1285,AB5,LaNi5,1.5,31.8,15,1,"Murray, 1981",261,,,
1286,AB5,LaNi5,1.5,,23,1.7,"Bowman, 1997",642,Gas atomized,,
1287,AB5,LaNi5,1.5,30.2,25,1.7,"Luo, 1998",815,,,
1288,AB5,LaNi5,1.5,,40,3.35,"Joubert, 2000",1512,,,
1289,AB5,LaNi5,1.5,30.8,25,1.8,"Lundin, 1975",260,,,
1290,AB5,LaNi5,1.5,,50,4,"Oesterreicher, 1976",524,,,
1291,AB5,LaNi5,1.5,,-78,0.007,"Andreev, 1984",508,,,
1292,AB5,LaNi5,1.5,28.5,-55,0.06,"Andreev, 1978",670,Low temperature data,,
1293,AB5,LaNi5,1.5,30.1,21,2.4,"van Vucht, 1970",93,,,
1294,AB5,LaNi5,1.8,30.1,-40,0.1,"Semenenko, 1977",504,,,
1295,AB5,LaNi5,1.8,,,,"Verbetsky, 1984",1150,,70 atm @ -140C,
1296,AB5,LaNi5 (M),1.9,,21,2.2,"Lakner, 1980",165,,,
1297,AB5,LaNi5.2Mn0.05Al0.05,0.8,26.8,20,1.3,"Verbetsky, 1989",1529,,,
1298,AB5,LaNi5.5Mn0.1Al0.05,1,26,20,1.6,"Verbetsky, 1989",1529,,,
1299,AB5,LaNi5.63,1.3,,25,2.4,"Goodell, 1980",256,,,
1300,AB5,LaNi5-yAly,,30 - 61,25,2,"Mendelsohn, 1977",108,(x=0-1.5),,
1301,AB5,LaNi5-yAly,1,33 - 48,40,0.02 - 2,"Diaz, 1979",270,(y = 0.1-1.0),,
1302,AB5,LaNi5-yAly,1.1,29.2 - 37.5,50,0.5 - 6,"Kodama, 1999",1189,y=0-0.5,,
1303,AB5,LaNi5-yBy,0.7,,40,0.08 - 2,"Percheron, 1994",269,"(y = 0.5-1) (B=Al, Cu, Fe, Mn, Si)",,
1304,AB5,LaNi5-yCoy,1,,40,0.1 - 2,"vanMal, 1973",97,(y = 0.5-4.0),,
1305,AB5,LaNi5-yCoy,1.4,33 - 44,40,0.2 - 1.4,"Colinet, 1987",569,(y = 1-3),,
1306,AB5,LaNi5-yCuy,0.7,,25,0.3 - 2.5,"Takeshita, 1980",503,(x=0-5),,
1307,AB5,LaNi5-yCuy,0.8,31 - 39,42,0.8 - 2,"Shina, 1978",104,(y = 1-4),,
1308,AB5,LaNi5-yCuy,0.8,,50,1.4 - 6,"Reilly, 1972",195,(y = 0-4),,
1309,AB5,LaNi5-yFey,1.3,31 - 33,25,0.5 - 1.3,"Lamloumi, 1987",268,(y = 0.25-1),,
1310,AB5,LaNi5-yGey,1.1,31.6 - 36,23,0.4 - 2,"Witham, 1997",641,y=0.1-0.5,,
1311,AB5,LaNi5-yMny,1.4,31 - 48,60,0.03 - 8,"Lartigue, 1980",273,(y = 0.05-0.94),,
1312,AB5,LaNi5-yMny,1.5,,25,0.09 - 2,"Lundin, 1978",272,(y = 0-0.63),,
1313,AB5,LaNi5-ySny,1.2,31 - 41,100,1.3 - 13,"Luo, 1995",406,(y = 0.1-0.5),,
1314,AB5,LaNi5-ySny,1.3,,27,0.3 - 0.72,"Bowman, 2002",1513,y=0.2-0.25,,
1315,AB5,LaNi5-y-zMnySnz,,40 - 52.8,100,0.04 - 1,"Bowman, 1994",274,"(y = 0.31-1.25, z = 0.05-.25)",,
1316,AB5,LaNi5-yZny,1.3,30.6 - 36.8,20,0.1 - 1.6,"Rozdzynska-Kielbik, 2000",1198,y=0-1.2,,
1317,AB5,LaNi6.37Mn0.33,0.8,23.2,20,2,"Verbetsky, 1989",1529,,,
1318,AB5,LaNiCo4,1,45,40,0.15,"Colinet, 1987",569,,,
1319,AB5,LaNiy,1.2,,40,9-Mar,"Buschow, 1972",95,(y = 4.9-5.5),,
1320,AB5,LaNiy-1Cu,0.6,26 - 30.2,27,0.8 - 7.9,"Luo, 1996",677,y=5-6,,
1321,AB5,LaPt5 (M),0.36,,21,1050,"Takeshita, 1981",128,,,
1322,AB5,LmNi3.55Al.3Mn.4Co.6Mn.15,1.4,,40,0.3,"Yeh, 1999",1194,Lm=La-rich Mm,,sloping plateau
1323,AB5,LmNi3.55Al.3Mn.4Co.75,1.29,,40,0.2,"Yeh, 1999",1194,Lm=La-rich Mm,,sloping plateau
1324,AB5,LmNi3.55Al.3Mn.4Co.75Mn.05,1.49,,40,0.18,"Yeh, 1999",1194,Lm=La-rich Mm,,sloping plateau
1325,AB5,LmNi3.5Al.3Mn.4Co.75Mn.05,1.49,,40,0.2,"Yeh, 1999",1194,Lm=La-rich Mm,,sloping plateau
1326,AB5,LmNi3.6Al0.4Co0.7Mn0.3,1.3,,,,"Park, 2002",1515,Lm=La-rich Mm,,No plateau
1327,AB5,LmNi4.1Mn.6Co.2Al.1,1.3,,130,6,"Wanner, 1997",646,Lm=La-rich Mm,,
1328,AB5,LmNi4.4Co.2Mn.2Al.2,1.3,34.1,50,2.3,"Groll, 1989",266,(Lm = La-rich Mm),,
1329,AB5,LmNi4.5Co.1Mn.2Al.2,1.5,,20,0.3,"Isselhorst, 1995",625,(Lm = La-rich Mm),,
1330,AB5,LmNi4.85Sn.15,1.5,,20,2.2,"Isselhorst, 1995",625,(Lm = La-rich Mm),,
1331,AB5,M11-xCaxNi5,1.4,,25,10-Mar,"Wang, 1996",232,(x = 0-0.7),,
1332,AB5,M1Ni5,1.3,,30,2.8,"Hong, 1995",621,(M1=La-rich Mm),,
1333,AB5,M1NiyCo.5Mn.3Al.4,1.1,,30,0.06 - 0.5,"Hong, 1995",621,(y=3.8-5) (M1=La-rich Mm),,
1334,AB5,MlNi3.6Co0.85Mn0.40Al0.15,1.3,,45,0.1,"Ma, 2002",1531,Ml-La-rich Mm,,
1335,AB5,MlNi3.7Co.75Mn.5Ti.05,1.4,,25,0.8,"Shu, 2001",1182,Ml=La-rich Mm,,sloping plateau
1336,AB5,MlNi3.8Co.5Mn.4Al.3Liy,1.3,23 - 42.5,40,0.1 - 0.2,"Wang, 2000",1199,y=0-0.1 (Ml=La-rich Mm),,
1337,AB5,MlNi3.8Co.5Mn.4Al.3Zny,1.1,20.8 - 42.5,20,0.05 - 0.2,"Wang, 2001",1202,Y=0-0.077,,
1338,AB5,MlNi4Co0.6Al0.4,1.3,,22,0.1,"Chen, 2002",1532,Ml-La-rich Mm,,
1339,AB5,"Mm(Ni,Al,Mn,M)5",,,30,0.2 - 10,"Osumi, 1983",133,"(M = Co, Cr, Cu, Nb,Ti,V,Zr)",,
1340,AB5,"Mm(Ni,B)5",,,30,0.1 - 11,"Osumi, 1981",124,"(B = Al, Co, Cr, Cu, Fe, Mn, Si, Ti, V, Zn)",,
1341,AB5,Mm(Ni3.5Mn.4Al.3Co.7)y,0.6,30.6 - 48,30,0.8 - 1.4,"Iwakura, 1997",810,y=0.88-1.12,,
1342,AB5,Mm(Ni3.6Co.7Mn.4Al.3)y,1,19.3 - 38.6,30,0.5 - 4,"Fukumoto, 1996",678,y=4.4-5.6,,
1343,AB5,Mm(Ni3.8Al.2Mn.6)(y-0.4)/4.6Co.4,0.8,,40,0.4 - 6,"Higashiyama, 1997",645,y=5.0-5.8,,
1344,AB5,Mm.5Ca.5Ni2.5Co2.5,1.1,34.7,50,9,"Osumi, 1980",122,,,
1345,AB5,Mm.5Ca.5Ni5,1.3,27.6,30,8.2,"Osumi, 1978",117,"(+ Ca.1, Ca.25, Ca.75)",,
1346,AB5,Mm.82Y.18Ni4.95Mn.05,1.5,,25,5,"Nakamura, 1995",414,,,
1347,AB5,Mm.8Ca.2Ni5,1.6,24.2,25,13,"Sandrock, 1977",106,,,
1348,AB5,Mm.8Ca.2Ni5-yAly,1.05,,30,0.9 - 3.5,"Rodriguez, 1996",632,(y=0-0.5),,
1349,AB5,Mm.9Ti.1Ni5,1.3,31,30,16,"Osumi, 1978",117,(+ Ti.25 & Ti.5),,
1350,AB5,Mm.9Y.1Ni4.9Mn.1,1.4,,40,8,"Imoto, 1995",601,,,
1351,AB5,Mm1-xCaxNi5 (M),1.5,22 - 29,25,1.1 - 13,"Sandrock, 1977",106,(x = 0.2-0.9),,
1352,AB5,Mm1-xCaxNi5-yCuy,0.7,,25,0.1 - 29,"Sandrock, 1978",107,(x = 0-1; y = 0-2.5),,
1353,AB5,MmB5,1.1,,30,2,"Adzic, 1995",264,(B5 = Ni3.55Co.75Mn.4Al.3),,
1354,AB5,MmCFNi4.8Al.2,1.33,31.4,25,2,"Mendelsoh, 1979",265,(MmCF = cerium-free Mm),,
1355,AB5,MmNi5,1.46,21.1,25,23,"Reilly, 1977",281,,,
1356,AB5,MmNi5,1.47,,0,9-Aug,"Reilly, 1972",195,(Mm = various compositions),,
1357,AB5,MmNi5-yAly,0.7,35 - 37,15,0.5 - 4,"Balasubramanian, 1993",588,(y = 0.4 & 0.8) (Mm=Indian [high-Fe]),,
1358,AB5,MmNi5-yAly,1,31 - 44.9,50,0.1 - 1,"Kodama, 1999",1189,y=0.7-1.0,,sloping plateaux
