Repository: mwitman1/MetalHydrideML

File: Sandia_Hydride_Database_final.csv (part 3 of 4)
86,A2B,Hf2Rh,0.5,,,,"Jones, 1980",430,,,
87,A2B,Ho2Al,1.2,,,,"Semenenko, 1985",1151,,(Amorp),
88,A2B,Mg1.5Ni,2.6,29.1,300,3.7,"Kuji, 2002",1492,,Ball milled,
89,A2B,Mg1.75Ni,2.8,26.6,300,4.5,"Kuji, 2002",1492,,Ball milled,
1359,AB5,MmNi5-yAly,1,,25,0.1 - 3,"Sandrock, 1978",113,(y = 0.5-0.9),,
1360,AB5,MmNi5-yCuy,1.1,,25,16-May,"Sandrock, 1978",113,(y = 1-2.5),,
1361,AB5,MmNi5-yFey,0.8,,25,12-Apr,"Sandrock, 1978",113,(y = 0.5-1.5),,
1362,AB5,MmNi5-yFey,1,22 - 29,20,14-Jul,"Apostolov, 1985",567,(y = 0.3-1.0),,
1363,AB5,MmNi5-yMny,1,24 - 28,15,8-Feb,"Balasubramaniam, 1993",588,(y = 0.4 & 0.8) (Mm=Indian [high-Fe]),,
1364,AB5,MmNi5-yMny,1.3,,25,0.3 - 9,"Lundin, 1978",272,(y = 0.3-.9),,
1365,AB5,MmNi5-yMny,1.4,,25,0.9 - 4,"Sandrock, 1978",113,(y = 0.5-0.7),,
1366,AB5,MmNiyCo.75Mn.4Al.3,1.3,31.4 - 42.7,20,0.2 - 2,"Ye, 2000",1201,y=3.05-4.05,,sloping plateaux
1367,AB5,NdCo5,0.62,42.7,22,0.7,"van Mal, 1976",103,,,
1368,AB5,NdCo5,0.8,,,,"Gualtieri, 1978",448,,,
1369,AB5,NdCo5,0.9,,,,"Guidotti, 1977",105,,,
1370,AB5,NdCo5 (M),0.77,,30,0.1,"Yamaguchi, 1982",179,,,
1371,AB5,NdCu5,0.66,,100,1,"Reilly, 1972",195,,,
1372,AB5,NdNi4.6Sn.4,1,26.4,20,1.4,"Takaguchi, 2000",1196,,,sloping plateau
1373,AB5,NdNi4.8Sn.2,1.1,25.7,20,6.5,"Takaguchi, 2000",1196,,,
1374,AB5,NdNi4.9Sn.1,1.2,27.9,20,10,"Takaguchi, 2000",1196,,,
1375,AB5,NdNi5,0.9,27.9,20,16,"Takaguchi, 2000",1196,,,
1376,AB5,NdNi5,1.03,28,,,"Gruen, 1977",162,,,
1377,AB5,NdNi5,1.27,21.6,20,20,"Uchida, 1982",131,,,
1378,AB5,NdNi5,1.36,26.3,23,13,"Anderso, 1973",99,,,
1379,AB5,NdNi5 (M),1.33,27.8,30,18,"Gruen, 1977",168,,,
1380,AB5,NdNi5-yAly,0.3,,,,"Bobet, 1998",814,y=1.89-2.97,,
1381,AB5,NdNi5-yAly,0.8,47 - 54,20,0.24 - 0.42,"Bobet, 1998",814,y=0.5-1.5,,
1382,AB5,Pr.8Ce.3Cu5,0.43,,100,1,"Reilly, 1972",195,,,
1383,AB5,PrCo5,0.7,34.3,100,13.5,"Clinton, 1975",102,,,
1384,AB5,PrCo5,0.8,,21,0.04,"Kuijpers, 1974",602,,,
1385,AB5,PrCo5,0.85,,,,"Guidotti, 1977",105,,,
1386,AB5,PrCo5 (M),0.8,40,20,0.49,"Burnasheva, 1978",1517,,,Lower plateau
1387,AB5,PrCo5 (M),1.1,,,,"Yamamoto, 2002",1511,,,
1388,AB5,PrCo5 (M),1.4,,21,0.6,"Lakner, 1980",101,,,
1389,AB5,PrCu5,0.57,,100,1,"Reilly, 1972",195,,,
1390,AB5,PrNi2.5Cu2.5,0.8,19.3,23,25,"Pourarian, 1986",254,(+ Cu1),,
1391,AB5,PrNi4.5Fe.5 (M),1.26,20.5,23,6,"Pourarian, 1986",254,,,
1392,AB5,PrNi5,1.58,30.5,23,8,"Anderso, 1973",99,,,
1393,AB5,PrNi5 (M),1.4,26.4,20,20,"Uchida, 1982",131,,,
1394,AB5,PrNi5 (M),1.4,29,20,10,"Matsumoto, 1987",568,,,
1395,AB5,RNi4Al,0.8,,24,1,"Takeshita, 1978",112,"(R = La, Ce, Pr, Nd, Sm, Gd, Tb, Dy, Ho, Er, Tm)",,
1396,AB5,RNi5,1.5,25 - 28,25,12-Feb,"Liu, 1983",132,(R = various mischmetals),,
1397,AB5,SmCo5,0.54,,21,2,"Zijlstra, 1969",148,,,
1398,AB5,SmCo5,0.64,34.9,20,3.2,"Kuijpers, 1971",94,,,
1399,AB5,SmCo5,0.7,30,25,5,"Yamaguchi, 1983",156,,,
1400,AB5,SmNi5,0.9,,23,30,"Anderso, 1973",99,,,
1401,AB5,TbNi4.5Al.5,1.1,26.9,20,10,"Sorgic, 1996",635,,,
1402,AB5,TbNi4Al,0.9,33.7,20,0.9,"Sorgic, 1996",635,,,
1403,AB5,ThCo5,0.6,,21,48,"van Mal, 1976",103,,,
1404,AB5,ThFe5,0.3,,,,"Gubbens, 1984",669,,,
1405,AB5,ThFe5,0.5,,,,"Buschow, 1975",187,,,
1406,AB5,ThNi4Al,0.5,,24,6,"Takeshita, 1977",164,(+ ThNi3Al2),,
1407,AB5,ThNi5,0.6,,,,"Buschow, 1975",187,,,
1408,AB5,ThNi5,0.87,,,,"Takeshita, 1981",128,,,
1409,AB5,ThNi5-yAly,0.5,,25,0.1 - 7,"Takeshita, 1980",503,(y=1-2),,
1410,AB5,YbNi5,0.62,,23,120,"Anderso, 1973",99,,,
1411,AB5,YCo5,0.73,32.2,31,28,"Takeshita, 1974",101,,,
1412,AB5,YCo5,0.9,28.5,0,10,"Sarynin, 1977",667,,,
1413,AB5,YCo5,0.99,,23,8-Mar,"Anderso, 1973",99,,,
1414,AB5,YNi4.25Al.75,1.1,24.3,21,6,"Sorgic, 1998",812,,,
1415,AB5,YNi4.5Al.5,1.1,22.4,20,20,"Sorgic, 1998",812,,,
1416,AB5,YNi4Al,1,40.8,60,3,"Sorgic, 1998",812,,,
1417,AB5,YNi4Mn,1.2,,21,0.38,"Mendelsohn, 1978",115,,,
1418,AB5,YNi5,1.14,,23,12,"Anderso, 1973",99,,,
1419,AB5,YNi5 (M),0.91,,21,1000,"Takeshita, 1981",128,,,
1420,AB5,YNi5-yAly,0.6,,,,"Sorgic, 1998",812,y=1.5-2,,
1421,AB5,YNi5-yAly,1,,25,0.01 - 1,"Takeshita, 1980",503,(y=0.5-1.5),,
1422,Complex,AgAlH4,2.9,,-50,1,"Mackay, 1966",754,[AlH4]-,,
1423,Complex,AgBH4,3.3,,-30,1,"Mackay, 1966",754,[BH4]-,,
1424,Complex,Al(BH4)3,16.9,,,,"Rulon, 1951",799,[BH4]-,,
1425,Complex,Al(BH4)3,16.9,,,,"Schlesinger, 1953",802,[BH4]-,,
1426,Complex,Ba(BH4)2,4.8,,350,1,"Mackay, 1966",754,[BH4]-,,
1427,Complex,Ba2MgH6,2,,,,"Kadir, 1993",748,[MgH6],,
1428,Complex,Ba2OsH6,1.3,,,,"Kritikos, 1991",745,[OsH6]4-,,
1429,Complex,Ba2PtH6,1.3,,,,"Kadir, 1993",747,,,
1430,Complex,Ba2RuH6,1.6,,,,"Kritikos, 1991",745,[RuH6]4-,,
1431,Complex,Ba3Ir2H12,1.5,,,,"Kadir, 1994",749,[IrH6]3-,,
1432,Complex,BaMg2OsH8,2.1,,,,"Huang, 1997",832,[OsH6]4-,,
1433,Complex,BaMg2RuH8,2.7,,,,"Huang, 1997",832,[RuH6]4-,,
1434,Complex,BaMgH4,2.4,,,,"Gingl, 1997",833,,,
1435,Complex,BaReH9,2.7,,100,1,"Stetson, 1994",722,[ReH9]2-,,
1436,Complex,Be(AlH4)2,11.3,,,,"Monnier, 1957",791,[AlH4]-,,
1437,Complex,Be(BH4)2,20.8,,123,1,"Sullivan, 1980",721,[BH4]-,,
1438,Complex,Be(BH4)2,20.8,,,,"Schlesinger, 1953",802,[BH4]-,,
1439,Complex,Ca(AlH4)2,7.9,,230,1,"Sullivan, 1980",721,[AlH4]-,,
1440,Complex,Ca(AlH4)2,7.9,,,,"Mackay, 1966",754,[AlH4]-,,
1441,Complex,Ca(BH4)2,11.6,,260,1,"Sullivan, 1980",721,[BH4]-,,
1442,Complex,Ca(BH4)2,11.6,,,,"Kollonitsch, 1954",796,[BH4]-,,
1443,Complex,Ca2FeH6,4.3,,,,"Huang, 1991",740,[FeH6]4-,,
1444,Complex,Mg2Co,4.5,76,450,16,"Reiser, 2000",1463,Mg2Co not stable without H,,
1445,Complex,Mg2CoH5,4.5,,280,1,"Zolliker, 1985",731,[CoH5]4-,,
1446,Complex,Mg2Fe,5.5,77.2,450,25,"Reiser, 2000",1463,Mg2Fe not stable without H,,
1447,Complex,Mg2FeH6,5.2,,,,"Bogdanovicâ, 2002",1462,[FeH6]4-,Measured H-content,
1448,Complex,Mg2FeH6,5.5,,450,19,"Didisheim, 1984",725,[FeH6]4-,,
1449,Complex,Mg2FeH6,5.5,,,,"Lindberg, 1986",742,[FeH6]4-,,
1450,Complex,Mg2FeH6,5.5,79.2,450,28,"Reiser, 1998",1159,[FeH6]4-,,
1451,Complex,Mg2FeH6,5.5,,350,4.5,"Huot, 1998",1445,[FeH6]4-,"Theoretical H-content, sample contained MgH2",
1452,Complex,Mg2FeH6,5.5,,,,"Gennari, 2002",1460,[FeH6]4-,"Theoretical H-content, sample contained MgH2",
1453,Complex,Mg2Ni,3.7,62.2,450,57,"Reiser, 2000",1463,,,
1454,Complex,Mg2NiH4,3.6,,280,1,"Zolliker, 1986",733,[NiH4]4-,,
1455,Complex,Mg2NiH6,3.6,,,,"Lindberg, 1986",742,[NiH4]4-,,
1456,Complex,Mg2OsH6,2.5,,,,"Huang, 1991",740,[OsH6]4-,,
1457,Complex,Mg2OsH6,2.5,,,,"Kritikos, 1990",743,[OsH6]4-,,
1458,Complex,Mg2RuH4,2.6,,400,1,"Bonhomme, 1992",729,,,
1459,Complex,Mg2RuH6,3.9,,,,"Huang, 1991",740,,,
1460,Complex,Mg2RuH6,3.9,,,,"Kritikos, 1991",745,[RuH6]4-,,
1461,Complex,Mg3ReH7,2.7,,300,1,"Huang, 1993",724,[ReH6]5-,,
1462,Complex,Mg3RuH3,1.7,,400,1,"Bonhomme, 1992",730,[Ru2H6]12-,,
1463,Complex,Mg3RuH6,3.4,,,,"Bronger, 1993",773,[RuH5]5-,,
1464,Complex,Mg4IrH5,1.7,,400,1,"Bonhomme, 1993",739,,,
1465,Complex,Mg6Co2,4,89,,,"Reiser, 2000",1463,Mg6Co2 not stable without H,,
1466,Complex,Mg6Co2H11,4,,480,1,"Cerny, 1992",732,[CoH4]5-,,
1467,Complex,Mg6Ir2H11,2,,,,"Cerny, 2002",1461,"[IrH4]5-, [IrH5]4-",,
1468,Complex,Mn(AlH4)2,6.9,,25,1,"Monnier, 1957",791,[AlH4]-,,
1469,Complex,Na1.5Li1.5AlH6,3.2,,,,"Zaluski, 1999",1427,,Measured H-content,
1470,Complex,Na1.7Li1.3AlH6,3.1,,220,8,"Zaluski, 1999",1427,,Measured H-content,
1471,Complex,Na1.8Li0.6B0.6AlH6,3.2,,220,10,"Zaluska, 1999",1423,,Measured H-content,
1472,Complex,Na2LiAlH6,2.7,,211,13,"Bogdanovicâ, 1997",1422,,Measured H-content,Ti-catalyzed
1473,Complex,Na2LiAlH6,7,,211,13,"Bogdanovic', 1997",719,,Stoichiometric H-content,Ti-catalyzed
1474,Complex,Na2PdH2,1.3,,,,"Noreus, 1989",331,[PdH2]2-,,
1475,Complex,Na2PdH2,1.3,,,,"Bronger, 1995",751,[PdH2]2-,,
1476,Complex,Na2PdH4,2.6,,,,"Bronger, 1995",769,[PdH4]2-,,
1477,Complex,Na2PtH4,1.6,,,,"Bronger, 1988",760,[PtH4]2-,,
1478,Complex,Na2PtH6,2.4,,,,"Bronger, 1995",764,[PtH6]2-,,
1479,Complex,Na3AlH6,,,118,1,"Gross, 2002",1444,[AlH6]3-,,0-9% Ti Catalyzed
1480,Complex,Na3AlH6,0.8,22.7,,,"Meisner, 2002",1440,[AlH6]3-,Measured H-contents,Ti-doped or diamond ball milled
1481,Complex,Na3AlH6,1.9,,170,9,"Bogdanovicâ, 2000",1431,[AlH6]3-,Measured H-content,Ti-doped
1482,Complex,Na3AlH6,2.2,,150,3,"Zaluska, 2000",1430,[AlH6]3-,Measured H-content,Ball milled with C
1483,Complex,Na3AlH6,2.7,,180,15,"Bogdanovicâ, 1997",1422,[AlH6]3-,Measured H-content,Ti-catalyzed
1484,Complex,Na3AlH6,2.8,,220,30,"Zaluski, 1999",1427,[AlH6]3-,Measured H-content,
1485,Complex,Na3AlH6,3.1,,220,30,"Zaluska, 1999",1423,[AlH6]3-,Measured H-content,
1486,Complex,Na3AlH6,5.9,,211,33,"Bogdanovic', 1997",719,[AlH6]3-,Stoichiometric H-content,Ti-catalyzed
1487,Complex,Na3AlH6,5.9,64,210,21.4,"Dymova, 1975",720,[AlH6]3-,Stoichiometric H-content,
1488,Complex,Na3AlH6,5.9,50.8,150,3.5,"Tolle, 1998",1160,[AlH6]3-,Stoichiometric H-content,Ti-catalyzed
1489,Complex,Na3AlH6,5.9,,,,"Ronnebro, 2000",1448,[AlH6]3-,Stoichiometric H-content,
1490,Complex,Na3IrH6,2.3,,,,"Bronger, 1991",774,[IrH6]3-,,
1491,Complex,Na3OsH7,2.6,,,,"Bronger, 2002",1455,,,
1492,Complex,Na3RhH6,3.4,,,,"Bronger, 1991",774,[RhH6]3-,,
1493,Complex,Na3RUH7,4,,,,"Bronger, 2002",1455,,,
1494,Complex,Na4RuH6,3,,,,"Kritikos, 1991",744,[RuH6]4-,,
1495,Complex,NaAlH4,2.1,,33,1,"Gross, 2002",1444,[AlH4]-,Measured H-contents,0-9% Ti Catalyzed
1496,Complex,NaAlH4,2.2,,,,"Sandrock, 2002",1439,[AlH4]-,Measured H-contents,0-9% Ti Catalyzed
1497,Complex,NaAlH4,2.2,,,,"Gross, 2001",1442,[AlH4]-,Measured H-contents,0-9% Ti Catalyzed
1498,Complex,NaAlH4,3.1,,,,"Sandrock, 2002",1435,[AlH4]-,Measured H-contents,2% Ti Catalyzed
1499,Complex,NaAlH4,3.2,,,,"Zaluska, 2001",1434,[AlH4]-,Measured H-content,Catalyzed
1500,Complex,NaAlH4,3,,,,"Zidan, 1999",1426,[AlH4]-,Measured H-contents,Ti- and Zr-doped
1501,Complex,NaAlH4,4,,,,"Bogdanovicâ, 2001",1433,[AlH4]-,Measured H-content,"Direct synthesis from NaH and Al, Ti-doped"
1502,Complex,NaAlH4,4.2,,180,135,"Bogdanovicâ, 1997",1422,[AlH4]-,Measured H-contents,Various dopants
1503,Complex,NaAlH4,4.5,,150,55,"Zaluska, 2000",1430,[AlH4]-,Measured H-content,Ball milled with C
1504,Complex,NaAlH4,4.7,37,150,61,"Bogdanovicâ, 2000",1431,[AlH4]-,Measured H-content,Ti-doped
1505,Complex,NaAlH4,4.8,,,,"Jensen, 1999",1425,[AlH4]-,Measured H-contents,1-4% Ti-doping
1506,Complex,NaAlH4,4.9,,,,"Zaluski, 1999",1427,[AlH4]-,"Measured H-content, heated to 220C",
1507,Complex,NaAlH4,5,,,,"Jensen, 2001",1441,[AlH4]-,Measured H-contents,2% Ti doped
1508,Complex,NaAlH4,7.5,,180,135,"Bogdanovic', 1997",719,[AlH4]-,Stoichiometric H-content,Ti-catalyzed
1509,Complex,NaAlH4,7.5,12.8,210,153,"Dymova, 1975",720,[AlH4]-,Stoichiometric H-content,
1510,Complex,NaAlH4,7.5,37.6,,,"Smith, 1963",784,[AlH4]-,Stoichiometric H-content,
1511,Complex,NaAlH4,7.5,,230,1,"Finholt, 1955",788,[AlH4]-,Stoichiometric H-content,
1512,Complex,NaAlH4,7.5,35 - 38,150,62,"Tolle, 1998",1160,[AlH4]-,Stoichiometric H-content,Ti-catalyzed
1513,Complex,NaBH4,10.7,,,,"Sullivan, 1980",721,,,
1514,Complex,NaBH4,10.7,90,,,"Smith, 1963",784,[BH4]-,,
1515,Complex,NaBH4,10.7,,,,"Abrahams, 1954",804,[BH4]-,,
1516,Complex,NaBH4,10.7,,400,1,"Schleshinger, 1953",805,[BH4]-,,
1517,Complex,NaMgH3,6,,,,"Ronnebro, 2000",1448,,,
1518,Complex,NaPd3H2,0.6,,,,"Kadir, 1993",746,[PdH2],,
1519,Complex,R(BH4)3,5.5,,200,1,"Zange, 1960",798,[BH4]-,"R = Y, Sm, Eu,Gd,Tb, Dy, Ho, Er, Tm, Yb, Eu)",
1520,Complex,Rb2CaH4,1.9,,,,"Bertheville, 2001",1452,,,
1521,Complex,Rb2PdH4,2.1,,,,"Bronger, 1992",768,[PdH4]2-,,
1522,Complex,Rb2PtH4,1.1,,,,"Bronger, 1988",760,[PtH4]2-,,
1523,Complex,Rb2PtH6,1.6,,,,"Bronger, 1995",762,[PtH6]2-,,
1524,Complex,Rb2ZnH4,1.7,,360,1,"Bortz, 1997",831,,,
1525,Complex,Rb3MnH5,1.6,,,,"Bronger, 1997",834,,,
1526,Complex,Rb3OsH9,2,,,,"Bronger, 2002",1455,,,
1527,Complex,Rb3PdH5,1.4,,,,"Bronger, 1992",767,[PdH4]2-,,
1528,Complex,Rb3PtH5,1.1,,,,"Bronger, 1988",761,[PtH4]2-,,
1529,Complex,Rb3ZnH5,1.5,,360,1,"Bortz, 1997",741,[ZnH4]2-,,
1530,Complex,RbBH4,4,,,,"Abrahams, 1954",804,[BH4]-,,
1531,Complex,RbMgH3,2.7,,,,"Gingl, 1999",1446,,,
1532,Complex,Sn(AlH4)4,6.6,,-40,1,"Mackay, 1966",754,[AlH4]-,,
1533,Complex,Sn(BH4)2,5.4,,-65,1,"Amberger, 1963",795,[BH4]-,,
1534,Complex,Sr(BH4)2,6.9,,350,1,"Mackay, 1966",754,[BH4]-,,
1535,Complex,Sr1-xBaxAl2,0.9,,,,"Zhang, 2002",1459,x=0-0.5,Multiple hydride phases,
1536,Complex,Sr2FeH6,2.6,,,,"Huang, 1991",740,[FeH6]4-,,
1537,Complex,Sr2IrH4,1.1,,,,"Moyer, 1969",775,,,
1538,Complex,Sr2IrH5,1.4,,335,1,"Moyer, 1971",776,,,
1539,Complex,Sr2Mg3H10,3.9,,,,"Gingl, 1994",750,,,
1540,Complex,Sr2MgH6,2.9,,,,"Bertheville, 1999",1447,,,
1541,Complex,Sr2OsH6,1.6,,,,"Kritikos, 1991",745,[OsH6]4-,,
1542,Complex,Sr2PtH6,1.6,,,,"Kadir, 1993",747,[PtH4]2-,,
1543,Complex,Sr2RhH5,1.8,,,,"Bronger, 1994",772,,,
1544,Complex,Sr2RhH5,1.8,,325,1,"Moyer, 1971",776,,,
1545,Complex,Sr2RuH6,2.1,,450,1,"Moyer, 1971",776,,,
1546,Complex,Sr2RuH6,2.1,,,,"Hagemann, 2002",1454,[RuH6]4-,,
1547,Complex,Sr2-xEuxIrH5,1,,,,"Moyer, 1996",782,(x=0-2),,
1548,Complex,Sr2-xEuxRuH5,1.2,,,,"Moyer, 1996",782,(x=0-2),,
1549,Complex,Sr2-xEuxRuH6,1.5,,,,"Lindsay, 1993",781,(x=0-2),,
1550,Complex,Sr8Rh5H23,1.9,,,,"Bronger, 1994",772,[RhH6],,
1551,Complex,SrAl2H2,1.4,,,,"Gingl, 2000",1449,,,
1552,Complex,SrMg2FeH8,4,,440,1,"Huang, 1992",727,[FeH6]4-,,
1553,Complex,SrPdH2.7,1.4,,,,"Bronger, 1994",771,,,
1554,Complex,Th(BH4)4,5.5,,204,1,"Hoekstra, 1949",800,[BH4]-,,
1555,Complex,Ti(AlH4)4,9.4,,-85,1,"Mackay, 1966",754,[AlH4]-,,
1556,Complex,Ti(BH4)3,13.1,,,,"Hoekstra, 1949",800,[BH4]-,,
1557,Complex,Tl(AlH4)3,4.1,,25,1,"Mackay, 1966",754,[AlH4]-,,
1558,Complex,TlBH4,1.8,,,,"Waddington, 1958",797,[BH4]-,,
1559,Complex,U(BH4)4,5.4,,100,1,"Sullivan, 1980",721,[BH4]-,,
1560,Complex,U(BH4)4,5.4,,150,1,"Schleshinger, 1953",807,[BH4]-,,
1561,Complex,Yb2RuH6,1.3,,,,"Lindsay, 1976",779,,,
1562,Complex,Yb4Mg4Fe3H22,2.3,137,458,4,"Huang, 1993",738,[FeH6]4-,,
1563,Complex,Zn(BH4)2,8.5,,50,1,"Sullivan, 1980",721,[BH4]-,,
1564,Complex,Zn(BH4)2,8.5,,120,1,"Mackay, 1966",754,[BH4]-,,
1565,Complex,Zr(AlH4)4,7.5,,25,1,"Reid, 1957",793,[AlH4]-,,
1566,Complex,Zr(BH4)4,10.7,,,,"Sullivan, 1980",721,,,
1567,Complex,Zr(BH4)4,10.7,,,,"Mackay, 1966",754,[BH4]-,,
1568,Complex,Ca2IrH5,1.8,,,,"Moyer, 1971",776,,,
1569,Complex,Ca2OsH6,2.2,,,,"Huang, 1991",740,[OsH6]4-,,
1570,Complex,Ca2OsH6,3.2,,,,"Kritikos, 1991",745,[OsH6]4-,,
1571,Complex,Ca2RhH5,2.7,,360,1,"Moyer, 1971",776,,,
1572,Complex,Ca2RuH6,3.2,,,,"Hagemann, 2002",1454,[RuH6]4-,,
1573,Complex,Ca2RuH6,3.2,,,,"Moyer, 1971",776,,,
1574,Complex,Ca2-xEuxIrH5,1,,,,"Moyer, 1996",782,(x=0-2),,
1575,Complex,Ca2-xEuxRuH6,1.5,,,,"Moyer, 1989",780,(x=0-2),,
1576,Complex,Ca4Mg4Fe3H22,5,,395,1,"Huang, 1992",726,[FeH6]4-,,
1577,Complex,Ca4Mg4Fe3H22,5,122,441,4,"Huang, 1993",738,[FeH6]4-,,
1578,Complex,CaAg2H,0.4,,,,"Mendelsohn, 1975",778,,,
1579,Complex,CaMgNiH4,3.2,,405,1,"Huang, 1992",734,[NiH4]4-,,
1580,Complex,CaPdH2,1.4,,,,"Bronger, 1990",766,[PdH2]2-,,
1581,Complex,Cd(BH4)2,5.7,,80,1,"Mackay, 1966",754,[BH4]-,,
1582,Complex,Ce(AlH4)3,5.2,,25,1,"Mackay, 1966",754,[AlH4]-,,
1583,Complex,Co(BH4)2,9.1,,,,"Monnier, 1957",791,[BH4]-,,
1584,Complex,Cs2MgH4,1.4,,,,"Bertheville, 2002",1453,,,
1585,Complex,Cs2PdH4,1.1,,,,"Bronger, 1992",768,[PdH4]2-,,
1586,Complex,Cs2PtH4,0.9,,,,"Bronger, 1988",760,[PtH4]2-,,
1587,Complex,Cs2PtH6,1.3,,,,"Bronger, 1995",762,[PtH6]2-,,
1588,Complex,Cs2ZnH4,1.2,,360,1,"Bortz, 1997",831,,,
1589,Complex,Cs3MnH5,1.1,,,,"Bronger, 1997",834,,,
1590,Complex,Cs3OsH9,1.5,,,,"Bronger, 2002",1455,,,
1591,Complex,Cs3PdH5,1,,,,"Bronger, 1992",767,[PdH4]2-,,
1592,Complex,Cs3PtH5,0.8,,,,"Bronger, 1988",761,[PtH4]2-,,
1593,Complex,Cs3ZnH5,1.1,,355,1,"Bortz, 1997",741,[ZnH4]2-,,
1594,Complex,Cs4Mg3H10,1.6,,,,"Bertheville, 2002",1453,,,
1595,Complex,CsAlH4,2.5,77,,,"Smith, 1963",784,[AlH4]-,,
1596,Complex,CsBH4,2.7,,,,"Abrahams, 1954",804,[BH4]-,,
1597,Complex,CsCaH3,1.7,,,,"Gingl, 1999",1446,,,
1598,Complex,CsMgH3,1.9,,,,"Bertheville, 2002",1453,,,
1599,Complex,CuAlH4,4.3,,-70,1,"Mackay, 1966",754,[AlH4]-,,
1600,Complex,CuBH4,5.1,,-12,1,"Klingen, 1964",801,[BH4]-,,
1601,Complex,Eu2FeH6,1.7,,,,"Huang, 1991",740,[FeH6]4-,,
1602,Complex,Eu2IrH5,1,,,,"Moyer, 1980",457,,,
1603,Complex,Eu2Mg3H10,2.6,,,,"Kohlmann, 2001",1451,,,
1604,Complex,Eu2MgH6,1.8,,,,"Kohlmann, 2001",1451,,,
1605,Complex,Eu2RuH6,1.5,,900,1,"Thompson, 1975",777,,,
1606,Complex,Eu2RuH6,1.5,,,,"Hagemann, 2002",1454,[RuH6]4-,,
1607,Complex,Eu6Mg7H26,2.4,,,,"Kohlmann, 2001",1451,,,
1608,Complex,Fe(AlH4)2,6.8,,25,1,"Schaeffer, 1956",792,[AlH4]-,,
1609,Complex,Fe(BH4)2,9.4,,-10,1,"Schaeffer, 1956",792,[BH4]-,,
1610,Complex,Ga(AlH4)3,7.4,,35,1,"Mackay, 1966",754,[AlH4]-,,
1611,Complex,Hf(BH4)4,6.8,,,,"Hoekstra, 1949",800,[BH4]-,,
1612,Complex,In(AlH4)3,5.8,,-40,1,"Mackay, 1966",754,[AlH4]-,,
1613,Complex,K2MgH4,3.8,,,,"Bertheville, 2001",1452,,,
1614,Complex,K2PdH4,2.1,,,,"Bronger, 1995",751,[PdH2]2-,,
1615,Complex,K2PtH4,1.5,,,,"Bronger, 1986",759,[PtH4]2-,,
1616,Complex,K2PtH6,2.2,,,,"Bronger, 1995",751,[PtH6]4-,,
1617,Complex,K2ZnH4,2.7,,310,1,"Bortz, 1994",736,[ZnH4]2-,,
1618,Complex,K3MnH5,2.8,,,,"Bronger, 1997",834,,,
1619,Complex,K3PdH3,1.3,,,,"Bronger, 1990",765,[PdH2]2-,,
1620,Complex,K3PdH5,2.1,,,,"Bronger, 1992",767,[PdH2]2-,,
1621,Complex,K3PtH5,1.6,,,,"Bronger, 1988",761,[PtH4]2-,,
1622,Complex,K3ZnH5,2.7,,360,1,"Bortz, 1994",737,[ZnH4]2-,,
1623,Complex,KAlH4,5.7,72.6,,,"Smith, 1963",784,[AlH4],,
1624,Complex,KBH4,7.5,,,,"Sullivan, 1980",721,[BH4]-,,
1625,Complex,KBH4,7.5,69,,,"Smith, 1963",784,[BH4]-,,
1626,Complex,KBH4,7.5,,,,"Abrahams, 1954",804,[BH4]-,,
1627,Complex,KBH4,7.5,,190,1,"Schleshinger, 1953",805,[BH4]-,,
1628,Complex,KNaReH9,3.5,,100,1,"Stetson, 1995",723,[ReH9]2-,,
1629,Complex,Li1.8Na1.2AlH6,3.3,,220,3,"Zaluska, 1999",1423,,Measured H-content,
1630,Complex,Li2BeH4,6,,300,2,"Zaluska, 2000",1450,,Measured H-content,
1631,Complex,Li2PdH2,0.9,,,,"Bronger, 1995",751,[PdH2]2-,,
1632,Complex,Li3AlH6,2.1,,,,"Balema, 2000",1428,[AlH6]3-,Measured H-content,Ti-catalyzed
1633,Complex,Li3Be2H5,8.1,40,300,2,"Zaluska, 2000",1450,,Measured H-content,
1634,Complex,Li3Be2H7,8.1,,250,1,"Zaluska, 2001",1434,,Measured H-content,
1635,Complex,Li3IrH6,2.8,,,,"Bronger, 1991",774,[IrH6]3-,,
1636,Complex,Li3RhH4,3.2,,,,"Bronger, 1991",770,[RhH4]3-,,
1637,Complex,Li3RhH6,4.7,,,,"Bronger, 1995",751,[RhH6]3-,,
1638,Complex,Li4OsH6,2.7,,,,"Kritikos, 1991",744,[OsH6]4-,,
1639,Complex,Li4RuH6,4.5,,,,"Kritikos, 1991",744,[RuH6]4-,,
1640,Complex,LiAlH4,7,,,,"Zaluski, 1999",1427,[AlH4]-,"Measured H-content, heated to 200C",
1641,Complex,LiAlH4,10.6,,190,1,"Sullivan, 1980",721,[AlH4]-,,
1642,Complex,LiAlH4,10.6,61,200,1,"Block, 1965",783,[AlH4]-,,
1643,Complex,LiAlH4,10.6,18.9,,,"Smith, 1963",784,[AlH4],,
1644,Complex,LiAlH4,10.6,,,,"Wiberg, 1951",785,[AlH4]-,"Catalyzed by Ti, Si, Fe, Cu, Al, B",
1645,Complex,LiBeH3,5.1,,300,2,"Zaluska, 2000",1450,,Measured H-content,
1646,Complex,LiBH4,18.5,,,,"Sullivan, 1980",721,[BH4]-,,
1647,Complex,LiBH4,18.5,69,,,"Smith, 1963",784,[BH4]-,,
1648,Complex,LiBH4,18.5,,,,"Schleshinger, 1953",805,[BH4]-,,
1649,Complex,LiMg2RuH7,4.3,,400,1,"Huang, 1994",728,[RuH6]4-,,
1650,Complex,LiSr2PdH5,1.7,,400,1,"Yoshida, 1993",735,[PdH3]3-,,
1651,Complex,Mg(AlH4)2,9.3,,140,1,"Sullivan, 1980",721,[AlH4]-,,
1652,Complex,Mg(AlH4)2,9.3,,140,1,"Mackay, 1966",754,[AlH4]-,,
1653,Complex,Mg(AlH4)2,9.3,,,,"Wiberg, 1950",786,[AlH4]-,,
1654,Complex,Mg(BH4)2,14.9,,320,1,"Sullivan, 1980",721,[BH4]-,,
1655,Complex,Mg(BH4)2,14.9,,140,1,"Wiberg, 1952",787,[BH4]-,,
1656,Mg,Mg51Zn20,3.6,80.9,330,8,"Bruzzone, 1983",431,,,
1657,Mg,Mg-5Ag,5.3,,,,"Douglass, 1978",89,,,
1658,Mg,Mg5Al4,5.4,,326,7,"Reilly, 1976",490,,,
1659,Mg,Mg-5Al-5Y,5,,,,"Douglass, 1978",89,,,
1660,Mg,Mg-5Bi,2,,,,"Douglass, 1978",89,,,
1661,Mg,Mg-5Ca,4.9,,,,"Douglass, 1978",89,,,
1662,Mg,Mg-5Co,2,,,,"Douglass, 1978",89,,,
1663,Mg,Mg-5Co,5.3,,,,"Ivanov, 1987",708,(Mechanical alloy),,
1664,Mg,Mg-5Cu,4,,,,"Guinet, 1978",701,,,
1665,Mg,Mg-5Fe,5.2,,,,"Ivanov, 1987",708,(Mechanical alloy),,
1666,Mg,Mg-5Mn,6,,,,"Douglass, 1978",89,,,
1667,Mg,Mg-5Nb,5.3,,,,"Ivanov, 1987",708,(Mechanical alloy),,
1668,Mg,Mg-5Ni,5.9,102,300,1.4,"Hong, 2002",1494,,Rotation-cylinder synthesis method,
1669,Mg,Mg-5Ni,5.3,,,,"Ivanov, 1987",708,(Mechanical alloy),,
1670,Mg,Mg-5Ni,7.4,76.4,323,2.9,"Friedlmeier, 1997",714,,,
1671,Mg,Mg-5Ni-5Y,5.2,,,,"Douglass, 1978",89,,,
1672,Mg,Mg-5Sb,2.4,,,,"Douglass, 1978",89,,,
1673,Mg,Mg-5Si,3.5,,,,"Douglass, 1978",89,,,
1674,Mg,Mg-5Sn,5,,,,"Douglass, 1978",89,,,
1675,Mg,Mg-5Ti,4.4,,,,"Ivanov, 1987",708,(Mechanical alloy),,
1676,Mg,Mg-5Ti-10V-10Fe,6.2,,,,"Khrussanova, 2001",1490,,Ball milled,
1677,Mg,Mg-5Tm,4.8,,300,1.3,"Liang, 1999",1478,"Tm=Ti, V, Mn, Fe, Ni",Ball milled composites,
1678,Mg,Mg-5V,5.6,,300,1.3,"Dehouche, 2000",1483,,Ball milled composite,
1679,Mg,Mg-5V,5.8,62,310,1.5,"Liang, 1999",1474,,Ball milled composite,
1680,Mg,Mg-5Y,7,,,,"Douglass, 1978",89,,,
1681,Mg,Mg6Al7Cu,0.8,,,,"Reilly, 1974",491,,,
1682,Mg,Mg6Co2,4,89,,,"Reiser, 2000",1463,Mg6Co2 not stable without H,,
1683,Mg,Mg6Pd,0.8,,,,"Reilly, 1974",491,,,
1684,Mg,Mg6Pd,0.9,80.3,160,0.014,"Kume, 1987",576,,,
1685,Mg,Mg-78Mg2Ni (M),4.8,63 - 79,302,4,"Buchner, 1978",699,,,
1686,Mg,Mg7Zn3,0.9,,,,"Reilly, 1974",491,,,
1687,Mg,Mg7Zn3,2.5,,315,2.5,"Akiba, 1991",709,,,
1688,Mg,Mg9Ce,4,,349,5,"Reilly, 1974",491,,,
1689,Mg,Mg9Mm,4.8,,310,2.2,"Reilly, 1976",490,,,
1690,Mg,MgAl,3,,352,23,"Reilly, 1974",491,(Beta + Gamma phases),,
1691,Mg,MgAl.89Mn.19,5,,350,9,"Reilly, 1976",490,,,
1692,Mg,Mg-Ca-Al,4.5,,,,"Verbetsky, 1988",1497,,,
1693,Mg,Mg-Ca-Ce,3.3,,,,"Verbetsky, 1988",1497,,,
1694,Mg,Mg-Ca-Cu,3.3,,,,"Verbetsky, 1988",1497,,,
1695,Mg,Mg-Ca-Ni,3.5,,,,"Verbetsky, 1988",1497,,,
1696,Mg,Mg-Ca-Zn,2.3,,,,"Verbetsky, 1988",1497,,,
1697,Mg,MgCu.3Zr.21,2.7,,,,"Reilly, 1974",491,,,
1698,Mg,MgLa,1.8,,,,"Beck, 1962",45,,,
1699,Mg,MgLa,2.6,,290,0.8,"Semenenko, 1981",1498,,,
1700,Mg,MgMn.35Ni.35 (M),3.3,,349,6.5,"Reilly, 1976",490,,,
1701,Mg,MgNi,1.6,,140,0.7,"Han, 1999",1470,Amorphous,,Sloping plateau
1702,Mg,MgNi,1.75,,140,3,"Jiang, 2000",1464,Amorphous,,Sloping plateau
1703,Mg,MgNi,2,40,25,0.004,"Ikeda, 1998",1466,Amorphous,,
1704,Mg,MgNi.5Mn.5,3.5,,,,"Reilly, 1974",491,,,
1705,Mg,MgNi0.5Co0.5,1.8,26,,,"Ikeda, 1998",1466,Amorphous,,No plateau
1706,Mg,MgNi0.5Cu0.5,1.2,8,,,"Ikeda, 1998",1466,Amorphous,,No plateau
1707,Mg,MgNi0.86Co0.03,2.1,,300,0.8,"Tsushio, 1998",1467,Amorphous,,
1708,Mg,MgNi0.86Cr0.03,0.9,50,,,"Tsushio, 1998",1467,Amorphous,,No plateau
1709,Mg,MgNi0.86Fe0.03,1.3,,,,"Tsushio, 1998",1467,Amorphous,,No plateau
1710,Mg,MgNi0.86Mn0.03,2.1,,300,1,"Tsushio, 1998",1467,Amorphous,,
1711,Mg,MgNi0.8Co0.2,2,,,,"Ikeda, 1998",1466,Amorphous,,
1712,Mg,MgNi0.8Cu0.2,1.8,,,,"Ikeda, 1998",1466,Amorphous,,
1713,Mg,MgTi.29Cu.39,2.8,,,,"Reilly, 1974",491,,,
1714,Mg,MgTi.38Ni.12,2.1,,,,"Reilly, 1974",491,,,
1715,Mg,MgTi.39Cu.29 (M),3.8,,350,7,"Reilly, 1976",490,,,
1716,Mg,MgTi.39Mn.23,1.7,,,,"Reilly, 1974",491,,,
1717,Mg,Mg-xCr2O3,6.8,,,,"Oelerich, 2001",1487,x=0.2-5 at.%,Ball milled,
1718,Mg,Mg-xNd,5.4,,,,"Verbetsky, 1988",1497,x=21-33 wt.%,,
1719,Mg,Mg-xPr,5.2,,,,"Verbetsky, 1988",1497,x=21-33 wt.%,,
1720,Mg,MgZn.29Ti.11,2.1,,,,"Reilly, 1974",491,,,
1721,Mg,47.4Mg-30.3Mm-22.3Ni,4.2,,,,"Kuliev, 1988",1504,,,
1722,Mg,49.8Mg-19.3Mm-30.9Ni,4.2,,,,"Kuliev, 1988",1504,,,
1723,Mg,50Mg-11.6Y-38.4Ni,4.1,,,,"Semenenko, 1984",1505,,,
1724,Mg,50Mg-16.2Ce-33.8Ni,4.2,,,,"Semenenko, 1984",1505,,,
1725,Mg,50Mg-6.6Sc-43.4Ni,4.4,,,,"Semenenko, 1984",1505,,,
1726,Mg,54.3Mg-23.5Mm-22.2Ni (M),4,,350,7,"Kuliev, 1988",1504,,,
1727,Mg,55.3Mg-10.3Mm-34.4Ni,4.4,,,,"Kuliev, 1988",1504,,,
1728,Mg,57.6Mg-25.2Mm-17.2Ni,4.8,,,,"Kuliev, 1988",1504,,,
1729,Mg,58.1Mg-24.2Mm-17.7Ni,4.9,,,,"Kuliev, 1988",1504,,,
1730,Mg,62.1Mg-28.8Mm-9.1Ni,5.3,,,,"Kuliev, 1988",1504,,,
1731,Mg,65.2Mg-31.5Mm-3.3Ni,5.5,,,,"Kuliev, 1988",1504,,,
1732,Mg,66.0Mg-7.5Mm-26.5Ni,5.4,,,,"Kuliev, 1988",1504,,,
1733,Mg,6Mg0.666Ca0.060Cu0.274,2.9,,,,"Verbetsky, 1984",1501,,,
1734,Mg,73Mg-18Ca-9Al,4.8,,,,"Semenenko, 1983",1500,,,
1735,Mg,73Mg-27Nd,5.7,,,,"Semenenko, 1985",1506,,,
1736,Mg,73Mg-27Pr,5.2,,,,"Semenenko, 1985",1506,,,
1737,Mg,75Mg-3.0Ca-22.0Ni,6.1,,,,"Semenenko, 1984",1505,,,
1738,Mg,75Mg-3.3Sc-21.7Ni,6,,,,"Semenenko, 1984",1505,,,
1739,Mg,75Mg-5.8Y-19.2Ni,6,,,,"Semenenko, 1984",1505,,,
1740,Mg,75Mg-6.0Ca-44.0Ni,4.2,,,,"Semenenko, 1984",1505,,,
1741,Mg,75Mg-8.1Ce-16.9Ni,6,,,,"Semenenko, 1984",1505,,,
1742,Mg,79Mg-21Nd,5.9,,,,"Semenenko, 1985",1506,,,
1743,Mg,79Mg-21Pr,5.5,,,,"Semenenko, 1985",1506,,,
1744,Mg,90.4Mg-1.6Ca-8.0Al,6.4,,,,"Semenenko, 1983",1500,,,
1745,Mg,91.2Mg-0.8Ca-8.0Al,6.8,,,,"Semenenko, 1983",1500,,,
1746,Mg,95.4Mg-1.6Ca-3.0Al,5.1,,,,"Semenenko, 1983",1500,,,
1747,Mg,96.2Mg-0.8Ca-3.0Al,3.4,,,,"Semenenko, 1983",1500,,,
1748,Mg,Ca19Mg8,5.4,,,,"Bertheville, 1999",1473,,,
1749,Mg,CeMg12,5.9,,,,"Ivanov, 1983",1496,,,
1750,Mg,CeMg2,3.1,101,216,0.1,"Verbetsky, 1989",1155,,,
1751,Mg,LaMg2,3.1,,,,"Verbetsky, 1987",1503,,,
1752,Mg,LnMg2,3.1,101,,,"Verbetsky, 1988",1497,"Ln=Ce, La, Er, Yb)",,
1753,Mg,Mg.335Al.622La.044,1.7,,350,14.5,"Nachman, 1982",700,,,
1754,Mg,Mg.345Al.609La.044,2.1,,350,13.5,"Nachman, 1982",700,,,
1755,Mg,Mg.364Al.591La.046,2.3,,350,12,"Nachman, 1982",700,,,
1756,Mg,Mg.56Al.34La.05Y.05,3.1,,310,2,"Nachman, 1982",700,,,
1757,Mg,Mg.56Al.34La.1,2.1,,310,1.7,"Nachman, 1982",700,,,
1758,Mg,Mg.56Al.34Mm.1,2.2,,310,1.8,"Nachman, 1982",700,,,
1759,Mg,Mg.56Al.34Ni.05Y.05,2.6,,310,1.5,"Nachman, 1982",700,,,
1760,Mg,Mg.56Al.34Y.1,3.3,,310,2.3,"Nachman, 1982",700,,,
1761,Mg,Mg1.75Ti.25Ni.75Cu.25,2,,300,2.3,"Yuan, 1999",1229,,,
1762,Mg,Mg1.7NiAl.3 (M),2.7,76.2,312,4.5,"Biris, 1982",758,,,
1763,Mg,Mg1.92NiAl.08,3.5,70.5,295,4,"Hirata, 1983",427,,,
1764,Mg,Mg1.9Al.1Ni,,,250,1,"Tsushio, 1998",830,,,
1765,Mg,Mg1.9Al.1Ni.8Co.2,,,250,0.42,"Tsushio, 1998",830,,,
1766,Mg,Mg1.9Al.1Ni.8Cu.2,,,250,1.7,"Tsushio, 1998",830,,,
1767,Mg,Mg1.9Al.1Ni.8Mn.2,,,250,0.95,"Tsushio, 1998",830,,,
1768,Mg,Mg1.9B.1Ni,,,250,0.9,"Tsushio, 1998",830,,,
1769,Mg,Mg1.9Ca.1Ni.8Cu.2,,,250,1.4,"Tsushio, 1998",830,,,
1770,Mg,Mg1.9Si.1Ni,,,250,1,"Tsushio, 1998",830,,,
1771,Mg,Mg1.9Ti.1Ni,2.9,62.5,300,2.5,"Liang, 1999",1226,Nanocrystalline,,
1772,Mg,Mg1.9Ti0.1Ni0.9Mn0.1,3.1,,250,0.8,"Yuan, 2001",1489,,,
1773,Mg,Mg-10 Al2O3,5.6,,,,"Song, 2002",1495,,H2 ball milling,
1774,Mg,Mg-10 CeO2,3.4,,,,"Song, 2002",1495,,H2 ball milling,
1775,Mg,Mg-10 Cr2O3,5.8,,,,"Song, 2002",1495,,H2 ball milling,
1776,Mg,Mg10.5Ba,5.1,,,,"Reilly, 1974",491,,,
1777,Mg,Mg10.8Ba (M),4.9,,375,12,"Reilly, 1976",490,,,
1778,Mg,Mg-10Al,6.5,,,,"Douglass, 1974",192,,,
1779,Mg,Mg-10LaNi5,4.5,,,,"Khrussanova, 2000",1484,,Ball milled composite,
1780,Mg,Mg-10Ni,4.7,,,,"Song, 1999",1468,Ball Milled,,
1781,Mg,Mg-10Ni,6.2,90,300,2,"Hong, 2002",1494,,Rotation-cylinder synthesis method,
1782,Mg,Mg-10Ni,3.6,78,335,9,"Boulet, 1983",704,,,
1783,Mg,Mg-10Ni (M),,78.2,303,2,"Akiba, 1982",91,,,
1784,Mg,Mg-10Ni (M),7.2,77.4,292,1.3,"Friedmmeier, 1988",713,,,
1785,Mg,Mg-10YNi2Al3,5.7,,,,"Khrussanova, 2000",1484,,Ball milled composite,
1786,Mg,Mg-10YNi4Al,5.6,,,,"Khrussanova, 2000",1484,,Ball milled composite,
1787,Mg,Mg11CeCo,4.3,,,,"Pezat, 1980",703,,,
1788,Mg,Mg11CeCr,4.3,,,,"Pezat, 1980",703,,,
1789,Mg,Mg11CeFe,4,,,,"Pezat, 1980",703,,,
1790,Mg,Mg11CeMn,4.1,,,,"Pezat, 1980",703,,,
1791,Mg,Mg11CeNi,4.5,,,,"Pezat, 1980",703,,,
1792,Mg,Mg11CeV,3.9,,,,"Pezat, 1980",703,,,
1793,Mg,Mg11CeZn,4.2,,,,"Pezat, 1980",703,,,
1794,Mg,Mg12Ce,3.8,65,341,9,"Boulet, 1983",704,,,
1795,Mg,Mg12Ce,4.6,,,,"Pezat, 1980",703,,,
1796,Mg,Mg12Ce,6,,325,3,"Darriet, 1984",540,,,
1797,Mg,Mg12La,3.4,,400,0.8,"Pal, 1997",710,,,
1798,Mg,Mg12Ln,5.9,,325,3,"Darriet, 1980",433,"(Ln = Ce, La, Mm)",,
1799,Mg,Mg12Mm,4.6,82,350,7,"Shaltiel, 1984",706,,,
1800,Mg,Mg12Nd,5.4,,,,"Semenenko, 1985",1506,,,
1801,Mg,Mg12Pr,5.3,,,,"Semenenko, 1985",1506,,,
1802,Mg,Mg-14Al,6.7,,352,6,"Reilly, 1976",490,,,
1803,Mg,Mg14Al12Ti3 (M),3.8,73,337,4.2,"Lupu, 1982",757,,,
1804,Mg,Mg16La1.6Ca.4Ni,3.4,,,,"Khrussanova, 1987",707,,,
1805,Mg,Mg16La1.8Ca.2Ni,3.2,,,,"Khrussanova, 1987",707,,,
1806,Mg,Mg16La2Ni,3.9,,,,"Khrussanova, 1982",702,,,
1807,Mg,Mg17Al10Ti2 (M),4.1,,304,2,"Lupu, 1982",757,,,
1808,Mg,Mg17Al11Ti (M),4.7,,304,2.2,"Lupu, 1982",757,,,
1809,Mg,Mg17Al12,3.3,,,,"Reilly, 1974",491,(Gamma phase),,
1810,Mg,Mg17Al12,4.4,70,,,"Semenenko, 1983",1499,,,
1811,Mg,Mg17Al9Ti3 (M),4.6,,337,4.2,"Lupu, 1982",757,,,
1812,Mg,Mg17Ba2 (M),3.9,,352,7,"Reilly, 1974",491,,,
1813,Mg,Mg17Ce2,5.1,,,,"Semenenko, 1984",1502,,,
1814,Mg,Mg17La1.6Ca.4,3.9,,,,"Khrussanova, 1985",436,,,
1815,Mg,Mg17La1.8Ca.2,3.3,,,,"Khrussanova, 1985",436,,,
1816,Mg,Mg17La2,1.7,,265,1,"Slattery, 1995",433,,,
1817,Mg,Mg17La2,1.7,,100,4,"Yajima, 1977",188,,,
1818,Mg,Mg17La2,4.5,,,,"Khrussanova, 1985",436,,,
1819,Mg,Mg17La2,4.9,,290,0.8,"Semenenko, 1981",1498,,,Sloping plateau
1820,Mg,Mg17La2,5.5,,,,"Darriet, 1980",433,,,
1821,Mg,Mg17La2,6.05,,25,18-Feb,"Dutta, 1990",442,,,
1822,Mg,Mg-1Ag,5.7,,,,"Douglass, 1978",89,,,
1823,Mg,Mg-1Ag-1Al,6,,,,"Douglass, 1978",89,,,
1824,Mg,Mg-1Ag-1Y,6.3,,,,"Douglass, 1978",89,,,
1825,Mg,Mg-1Al,6.1,,,,"Douglass, 1978",89,,,
1826,Mg,Mg-1Cd,5,,,,"Douglass, 1978",89,,,
1827,Mg,Mg-1In,4.6,,,,"Douglass, 1978",89,,,
1828,Mg,Mg-1Ni,4.6,102,300,1.1,"Hong, 2002",1494,,Rotation-cylinder synthesis method,
1829,Mg,Mg-1Pb,6.1,,,,"Douglass, 1978",89,,,
1830,Mg,Mg-1Si,4,,,,"Guinet, 1978",701,,,
1831,Mg,Mg1-xNix,2.3,,,,"Yang, 1999",1472,x=0-0.45,Ball milled,
1832,Mg,Mg-1Y,4.5,,,,"Douglass, 1978",89,,,
1833,Mg,Mg-1Zn,3,,,,"Douglass, 1978",89,,,
1834,Mg,Mg2.23Ni (M),3.9,67.3,323,4.9,"Friedlmeier, 1997",714,,,
1835,Mg,Mg2.42Ni (M),3.9,63.1,301,3.2,"Post, 1984",718,,,
1836,Mg,Mg-20TiO2,4.4,,,,"Wang, 2000",1486,,H2-ball milled composite,
1837,Mg,Mg-21Al (M),6.6,,352,6,"Reilly, 1976",490,,,
1838,Mg,Mg-23Ni (M),,78.2,300,2,"Akiba, 1982",91,,,
1839,Mg,Mg-25Ni,5.7,,,,"Douglass, 1974",192,,,
1840,Mg,Mg-25Ni (M),5.7,77.5,323,3,"Reilly, 1968",88,,,
1841,Mg,Mg-26Cu (M),5.3,78.3,330,3.2,"Reilly, 1967",87,,,
1842,Mg,Mg2Al3,1.9,,350,14,"Nachman, 1982",700,,,
1843,Mg,Mg2Al3,2.3,,326,10,"Reilly, 1976",490,(Beta phase),,
1844,Mg,Mg2Al3,3.3,,,,"Reilly, 1974",491,(Beta phase),,
1845,Mg,Mg2Al3 (M),2.6,63.2,335,11,"Mintz, 1980",698,,,
1846,Mg,Mg2AlLi.28,3.8,,352,15,"Reilly, 1976",490,,,
1847,Mg,Mg2Ca,5.9,,,,"Verbetsky, 1984",1501,,,
1848,Mg,Mg2Ca,5.9,,,,"Semenenko, 1984",1502,,,
1849,Mg,Mg2Ca,1.4,,,,"Reilly, 1974",491,,,
1850,Mg,Mg2Ca,4.9,,,,"Semenenko, 1983",1499,,,
1851,Mg,Mg2Ce,3.6,,,,"Gingl, 1997",650,,,
1852,Mg,Mg2Co,4.5,,,,"Selvam, 1991",426,(Mg2Co phase not stable without H),,
1853,Mg,Mg2Co,4.5,76,450,16,"Reiser, 2000",1463,Mg2Co not stable without H,,
1854,Mg,Mg2Co (M),4.2,108,418,5.7,"Yoshida, 1993",594,(Mg2Co phase not stable without H),,
1855,Mg,Mg2Cu,2.6,,,,"Verbetsky, 1984",1501,,,
1856,Mg,Mg.56Al.34YM.05Mm.05,1.1,,310,1.5,"Nachman, 1982",700,,,
1857,Mg,Mg.56Al.34YM.1,2.9,,310,1.9,"Nachman, 1982",700,(YM=Yttrium Mischmetal),,
1858,Mg,Mg.59Al.36La.05,3,,310,1.9,"Nachman, 1982",700,,,
1859,Mg,Mg.59Al.36Li.05,1.8,,310,0.7,"Nachman, 1982",700,,,
1860,Mg,Mg.59Al.36Ni.05,3.4,,310,1.8,"Nachman, 1982",700,,,
1861,Mg,Mg.59Al.36Si.05,0.6,,310,0.4,"Nachman, 1982",700,,,
1862,Mg,Mg.59Al.36Sn.05,0.5,,310,0.5,"Nachman, 1982",700,,,
1863,Mg,Mg.59Al.36Y.05,2,,310,2.2,"Nachman, 1982",700,,,
1864,Mg,Mg.62Al.38,2.3,,310,1.4,"Nachman, 1982",700,,,
1865,Mg,Mg.675Li.2Si.125,1.6,,310,0.4,"Nachman, 1982",700,,,
1866,Mg,Mg.67Li.11Ni.11Sn.06Cu.06,1.7,,310,2,"Nachman, 1982",700,,,
1867,Mg,Mg.6Al.4,1,,310,0.7,"Nachman, 1982",700,,,
1868,Mg,Mg.725Li.1Ni.1Sn.025Zn.025Cu.025,1.4,,310,1.8,"Nachman, 1982",700,,,
1869,Mg,Mg.725Li.1Ni.1Sn.05Cu.025,1.5,,310,2,"Nachman, 1982",700,,,
1870,Mg,Mg.72Li.28,5.5,,350,1.5,"Huot, 1998",843,,,
1871,Mg,Mg.75Li.1Ni.05Sn.05Cu.05,1.3,,310,1.5,"Nachman, 1982",700,,,
1872,Mg,Mg.75Li.1Ni.1Cu.05,1.9,,310,1.6,"Nachman, 1982",700,,,
1873,Mg,Mg.75Li.1Ni.1Sn.05,1.9,,310,1.8,"Nachman, 1982",700,,,
1874,Mg,Mg.75Li.1Ni.1Zn.05,1,,,,"Nachman, 1982",700,,,
1875,Mg,Mg.75Zn.1Ni.05,3,,299,1.4,"Rohy, 1978",90,,,
1876,Mg,Mg.7Li.1Ni.1Cu.1,1.6,,310,1,"Nachman, 1982",700,,,
1877,Mg,Mg.7Li.1Ni.1Sn.05Zn.05,1.5,,310,2,"Nachman, 1982",700,,,
1878,Mg,Mg.7Li.1Ni.1Sn.1,2.3,,310,2.4,"Nachman, 1982",700,,,
1879,Mg,Mg.7Li.1Ni.1Zn.1,0.9,,,,"Nachman, 1982",700,,,
1880,Mg,Mg.7Li.2Cu.1,0.7,,310,0.5,"Nachman, 1982",700,,,
1881,Mg,Mg.7Li.2Sn.1,0.6,,310,0.5,"Nachman, 1982",700,,,
1882,Mg,Mg.7Li.2Zn.1,1.1,,310,0.6,"Nachman, 1982",700,,,
1883,Mg,Mg.8275Ni.05Cu.0775Zn.045,3.8,,299,1.6,"Rohy, 1978",90,,,
1884,Mg,Mg.833Ni.066Cu.095M1.006 (M),4.9,68,357,25,"Au, 1995",711,(M1=La-rich Mm),,
1885,Mg,Mg.845Ni.05Cu.1Y.005,2.9,,299,1.5,"Rohy, 1978",90,,,
1886,Mg,Mg.846Ni.05Cu.09Si.006M1.008,5.2,,,,"Au, 1995",711,(M1=La-rich Mm),,
1887,Mg,Mg.855Ni.044Cu.017Si.004Y.008,5.1,,,,"Au, 1995",711,,,
1888,Mg,Mg.85Cu.1Ni.05,3.1,,299,1.6,"Rohy, 1978",90,,,
1889,Mg,Mg.85Cu.1Ni.05Sn.02,2.3,,299,1.6,"Rohy, 1978",90,,,
1890,Mg,Mg.85Li.05Cu.1,0.5,,310,0.4,"Nachman, 1982",700,,,
1891,Mg,Mg.85Li.05Ni.1,1.4,,310,1,"Nachman, 1982",700,,,
1892,Mg,Mg.85Li.05Sn.1,0.8,,310,0.5,"Nachman, 1982",700,,,
1893,Mg,Mg.85Li.05Zn.1,0.6,,310,0.3,"Nachman, 1982",700,,,
1894,Mg,Mg.8Al.1Cu.1,1.5,,310,1.6,"Nachman, 1982",700,,,
1895,Mg,Mg.8Al.1La.1,4.2,,310,2.1,"Nachman, 1982",700,,,
1896,Mg,Mg.8Al.1Y.1,4.1,,310,1.6,"Nachman, 1982",700,,,
1897,Mg,Mg.8Li.05Ni.1Cu.05,1.1,,310,0.9,"Nachman, 1982",700,,,
1898,Mg,Mg.8Li.05Ni.1Sn.05,2.5,,310,2,"Nachman, 1982",700,,,
1899,Mg,Mg.8Li.05Ni.1Zn.05,1.6,,310,1.8,"Nachman, 1982",700,,,
1900,Mg,Mg.8Li.1Cu.1,0.9,,310,0.6,"Nachman, 1982",700,,,
1901,Mg,Mg.8Li.1Ni.1,2,,310,1.2,"Nachman, 1982",700,,,
1902,Mg,Mg.8Li.1Si.1,1.3,,310,0.8,"Nachman, 1982",700,,,
1903,Mg,Mg.8Li.1Sn.1,1.7,,310,0.8,"Nachman, 1982",700,,,
1904,Mg,Mg.8Li.1Zn.1,1.6,,310,0.6,"Nachman, 1982",700,,,
1905,Mg,Mg.9Sc.1,6.2,79.5,375,8,"Ogawa, 1982",705,,,
1906,Mg,Mg0.0671Ca0.270Cu0.059,5,,,,"Verbetsky, 1984",1501,,,
1907,Mg,Mg0.58Al0.42,2.5,,350,10,"Bouaricha, 2000",1482,,Ball milled,
1908,Mg,Mg0.5Al0.5,3.4,,280,3,"Zaluska, 2001",1434,,Nanocrystalline,
1909,Mg,Mg0.63Ni0.12Y0.01,1.9,,,,"Spassov, 1999",1471,Amorphous,,
1910,Mg,Mg0.63Ni0.3Y0.07,2.8,,,,"Spassov, 1999",1471,Amorphous,,
1911,Mg,Mg0.673Ca0.071Cu0.256,3.3,,,,"Verbetsky, 1984",1501,,,
1912,Mg,Mg0.673Ca0.176Cu0.051,4.4,,,,"Verbetsky, 1984",1501,,,
1913,Mg,Mg0.708La0.125Al0.167,4.2,67,300,4.5,"Semenenko, 1986",1507,,,Sloping plateau
1914,Mg,Mg0.70Ni0.25Nd0.05,3.4,69,300,3,"Tanaka, 1999",1479,,Melt spun,
1915,Mg,Mg0.747Ca0.270Ce0.013,5.7,,,,"Semenenko, 1984",1502,,,
1916,Mg,Mg0.75Al0.25,3.5,,350,6,"Bouaricha, 2000",1482,,Ball milled,
1917,Mg,Mg0.75Ni0.2MM0.05,4,,,,"Spassov, 1999",1471,Amorphous,,
1918,Mg,Mg0.797Ca0.166Ce0.037,4.6,,,,"Semenenko, 1984",1502,,,
1919,Mg,Mg0.80La0.10Al0.10,4.8,76,302,5.5,"Semenenko, 1986",1507,,,Sloping plateau
1920,Mg,Mg0.80Ni0.15Nd0.05,4.9,76,300,1.6,"Tanaka, 1999",1479,,Melt spun,
1921,Mg,Mg0.85La0.10Al0.05,6.2,77,300,4.5,"Semenenko, 1986",1507,,,Sloping plateau
1922,Mg,Mg0.875Ca0.060Cu0.065,5.4,,,,"Verbetsky, 1984",1501,,,
1923,Mg,Mg0.878Ca0.020Cu0.102,5,,,,"Verbetsky, 1984",1501,,,
1924,Mg,Mg0.87Ni0.13 (M),5.7,,325,3,"Friedlmeier, 1999",1475,,Melt spun,
1925,Mg,Mg0.880Ca0.056Ce0.064,4.4,,,,"Semenenko, 1984",1502,,,
1926,Mg,Mg0.90Ca0.14Cu0.06,4.5,,,,"Verbetsky, 1984",1501,,,
1927,Mg,Mg0.90La0.075Al0.025,5.1,68,308,5,"Semenenko, 1986",1507,,,Sloping plateau
1928,Mg,Mg0.917Ca0.063Ce0.020,5.7,,,,"Semenenko, 1984",1502,,,
1929,Mg,Mg0.931Ca0.012Cu0.057,5.2,,,,"Verbetsky, 1984",1501,,,
1930,Mg,Mg0.949Ca0.017Ce0.034,5.4,,,,"Semenenko, 1984",1502,,,
1931,Mg,Mg0.950Ca0.031Ce0.019,5.5,,,,"Semenenko, 1984",1502,,,
1932,Mg,Mg0.968Ca0.013Ce0.019,4.9,,,,"Semenenko, 1984",1502,,,
1933,Mg,Mg0.975Ca0.004Cu0.021,5.1,,,,"Verbetsky, 1984",1501,,,
1934,Mg,Mg-1 at% Al2O3,5.8,,,,"Oelerich, 2001",1487,,Ball milled,
1935,Mg,Mg-1 at% Sc2O3,6,,,,"Oelerich, 2001",1487,,Ball milled,
1936,Mg,Mg-1 at% SiO2,5.5,,,,"Oelerich, 2001",1487,,Ball milled,
1937,Mg,Mg-1 at% TiO2,6,,,,"Oelerich, 2001",1487,,Ball milled,
1938,Mg,Mg-1 at% V,6.1,,,,"Oelerich, 2001",1488,,Ball milled,
1939,Mg,Mg-1 at% V2O5,6.2,,,,"Oelerich, 2001",1487,,Ball milled,
1940,Mg,Mg1.5Ni,2.6,29.1,300,3.7,"Kuji, 2002",1492,,Ball milled,
1941,Mg,Mg-1.5Zr,6.3,,,,"Zaluska, 2001",1434,,Nanocrystalline,
1942,Mg,Mg1.75Ni,2.8,26.6,300,4.5,"Kuji, 2002",1492,,Ball milled,
1943,Mg,Mg2Cu,2.6,,,,"Guinet, 1978",701,,,
1944,Mg,Mg2Cu,2.6,72.9,295,6,"Reilly, 1967",87,,,
1945,Mg,Mg2CuAl.125 (M),2.8,63,330,11,"Biris, 1982",716,,,
1946,Mg,Mg2CuAl.25 (M),3,72,330,3,"Biris, 1982",716,,,
1947,Mg,Mg2CuAl.375 (M),3.2,76,330,3,"Biris, 1982",716,,,
1948,Mg,Mg2Fe,5.5,,,,"Selvam, 1991",426,(Mg2Fe phase not stable without H),,
1949,Mg,Mg2Fe,5.5,79.2,450,28,"Reiser, 1998",1159,(Mg2Fe phase not stable without H),,
1950,Mg,Mg2Fe,5.5,77.2,450,25,"Reiser, 2000",1463,Mg2Fe not stable without H,,
1951,Mg,Mg2La,3.6,,,,"Gingl, 1997",650,,,
1952,Mg,Mg2Mm,2.1,,,,"Reilly, 1974",491,,,
1953,Mg,Mg2Ni,3.1,,300,1,"Dehouche, 1998",854,Nanocrystalline,,
1954,Mg,Mg2Ni,3.1,31.3,300,3.7,"Kuji, 2002",1492,,Ball milled,
1955,Mg,Mg2Ni,3.2,61,250,1.1,"Yang, 2002",1493,,Ball milling + diffusion synthesis,
1956,Mg,Mg2Ni,3.3,67,300,2.2,"Liang, 1999",1226,Nanocrystalline,,
1957,Mg,Mg2Ni,3.3,65.9,300,3.2,"Sun, 1999",1228,Solid-state synthesized,,
1958,Mg,Mg2Ni,3.3,63.2,300,3.1,"Song, 1998",1224,,,
1959,Mg,Mg2Ni,3.5,64.4,180,0.07,"Guthrie, 1998",863,Vapor synthesized,,
1960,Mg,Mg2Ni,3.5,64.4,180,0.09,"Guthrie, 1998",863,Vapor synthesized,,
1961,Mg,Mg2Ni,3.5,68.6,180,0.05,"Guthrie, 1998",863,Melted,,
1962,Mg,Mg2Ni,,,250,1.1,"Tsushio, 1998",830,,,
1963,Mg,Mg2Ni,3.6,64.5,299,3.2,"Reilly, 1968",88,,,
1964,Mg,Mg2Ni,3.6,64.6,300,2.5,"Lutz, 1977",420,(Dynamic PCT),,
1965,Mg,Mg2Ni,3.6,,,,"Ivanov, 1987",708,(Mechanical alloy),,
1966,Mg,Mg2Ni,3.6,68.8,180,0.06,"Guthrie, 1998",863,Melted,,
1967,Mg,Mg2Ni,3.6,71.3,300,2.6,"Li, 2000",1236,Hydriding combustion synthesis,,
1968,Mg,Mg2Ni,3.7,62.2,450,57,"Reiser, 2000",1463,,,
1969,Mg,Mg2Ni,4.4,,,,"Chen, 2002",1491,,"P=60,000 atm (LiAlH4 H2 source)",
1970,Mg,Mg2Ni,5.2,,,,"Chen, 2000",1234,,,
1971,Mg,Mg-2Ni,7.2,75.6,316,2.7,"Friedlmeier, 1997",714,,,
1972,Mg,Mg2Ni.63Fe.37 (M),3.7,82,320,1.7,"Lupu, 1983",717,,,
1973,Mg,Mg2Ni.75Al.25 (M),3.5,90,327,2,"Biris, 1982",758,,,
1974,Mg,Mg2Ni.75Co.25,3.1,68,297,1,"Selvam, 1988",712,(Cal),,
1975,Mg,Mg2Ni.75Co.25,3.1,64.5,279,1,"Darnaudery, 1983",418,,,
1976,Mg,Mg2Ni.75Co25,3.4,,300,1,"Yang, 2000",1233,,,
1977,Mg,Mg2Ni.75Cr.25,3,59.9,248,1,"Darnaudery, 1983",418,,,
1978,Mg,Mg2Ni.75Cu.25,,53.2,227,1,"Darnaudery, 1983",418,,,
1979,Mg,Mg2Ni.75Fe.25,2.8,63.2,253,1,"Darnaudery, 1983",418,,,
1980,Mg,Mg2Ni.75Fe.25,2.9,66,285,1,"Selvam, 1988",712,,,
1981,Mg,Mg2Ni.75Fe.25 (M),3.3,65.2,300,1.9,"Yuan, 1997",828,,,
1982,Mg,Mg2Ni.75Fe.25 (M),3.6,86,312,2,"Lupu, 1983",717,,,
1983,Mg,Mg2Ni.75V.25,2.9,62.4,250,1,"Darnaudery, 1983",418,,,
1984,Mg,Mg2Ni.75Zn.25,3.1,66,283,1,"Selvam, 1988",712,,,
1985,Mg,Mg2Ni.75Zn.25,3.3,61.5,246,1,"Darnaudery, 1983",418,,,
1986,Mg,Mg2Ni.85Al.15 (M),3.4,84,327,3,"Biris, 1982",758,,,
1987,Mg,Mg2Ni-0.2 at% Mn2O3,3.1,,,,"Oelerich, 2001",1487,,Ball milled,
1988,Mg,Mg2Ni0.75Co0.25,3.2,61,250,0.5,"Yang, 2002",1493,,Ball milling + diffusion synthesis,Sloping plateau
1989,Mg,Mg2Ni0.75Cr0.25,3.2,61,250,0.9,"Yang, 2002",1493,,Ball milling + diffusion synthesis,
1990,Mg,Mg2Ni0.75Cu0.25,3.2,59,250,1.2,"Yang, 2002",1493,,Ball milling + diffusion synthesis,
1991,Mg,Mg2Ni0.75Fe0.25,3.2,60,250,1,"Yang, 2002",1493,,Ball milling + diffusion synthesis,
1992,Mg,Mg2Ni0.75Mn0.25,3.2,58,250,1,"Yang, 2002",1493,,Ball milling + diffusion synthesis,
1993,Mg,Mg2Ni0.75Ti0.25,3.2,56,250,1.2,"Yang, 2002",1493,,Ball milling + diffusion synthesis,
1994,Mg,Mg2Ni0.75Ti0.25,3.2,59,250,1.3,"Yang, 2002",1493,,Ball milling + diffusion synthesis,
1995,Mg,Mg2Ni0.7Zr0.3,3.5,59.8,340,10,"Zhang, 1998",1465,,,
1996,Mg,Mg2Ni1-xZrx,3.2,59.8 - 64,248,1,"Zhang, 1998",1465,x=0 to 0.3,,
1997,Mg,Mg2Ni1-yBey,3.9,71 - 80,337,6-Mar,"Lupu, 1982",419,(y = 0.15-0.25),,
1998,Mg,Mg2Ni1-yCuy,2.5,62 - 66,252,1,"Selvam, 1988",712,(y=0-1),,
1999,Mg,Mg2Ni1-yCuy,2.6,53 - 73,300,3.5 - 8,"Darnaudery, 1983",417,(y = 0-1),,
2000,Mg,Mg2Ni3,1.5,,,,"Takamura, 2002",1344,,"P=50,000 atm",
2001,Mg,Mg2Pb,1.1,,,,"Reilly, 1974",491,,,
2002,Mg,Mg2Si,0.1,,,,"Reilly, 1974",491,,,
2003,Mg,Mg2Si,2,,,,"Guinet, 1978",701,,,
2004,Mg,Mg2Sm,0,,,,"Beck, 1962",45,,,
2005,Mg,Mg2Sm,1.5,,,,"Shaltiel, 1978",66,,,
2006,Mg,Mg-30 LaNi5 (M),5.3,,310,1.7,"Liang, 2000",1481,,Ball milled composite,
