Repository: mwitman1/MetalHydrideML

File: Sandia_Hydride_Database_final.csv (part 4 of 4)
86,A2B,Hf2Rh,0.5,,,,"Jones, 1980",430,,,
87,A2B,Ho2Al,1.2,,,,"Semenenko, 1985",1151,,(Amorp),
88,A2B,Mg1.5Ni,2.6,29.1,300,3.7,"Kuji, 2002",1492,,Ball milled,
89,A2B,Mg1.75Ni,2.8,26.6,300,4.5,"Kuji, 2002",1492,,Ball milled,
2007,Mg,Mg-30CFMmNi5,5.3,,350,2,"Sai Raman, 1999",1477,,Ball milled composites,
2008,Mg,Mg-30LaNi5 (M),5.1,,300,2,"Sun, 1999",1469,Sintered,,
2009,Mg,Mg-30MmNi4.6Al0.4,5,,350,2,"Davidson, 1999",1476,,Ball milled composites,
2010,Mg,Mg-33Mg2Ni (M),5.8,79,302,2,"Buchner, 1978",699,,,
2011,Mg,Mg3La,3.9,,290,1.4,"Semenenko, 1981",1498,,,
2012,Mg,Mg3Sm,0.9,,,,"Yamanaka, 1975",73,,,
2013,Mg,Mg-40ZrFe1.4Cr0.6,3.4,,,,"Wang, 2000",1485,,H2-ball milled composite,
2014,Mg,Mg41Ce5,5.3,,,,"Darriet, 1980",433,,,
2015,Mg,Mg4Al5,2.2,,301,12,"Reilly, 1974",491,(Epsilon phase),,
2016,Mg,Mg4Al6Cu,0.3,,,,"Reilly, 1974",491,,,
2017,Mg,Mg4La,4.3,,315,2.5,"Semenenko, 1981",1498,,,Sloping plateau
2018,Mg,Mg4Li.3Al.08,0.4,,,,"Reilly, 1974",491,,,
2019,Mg,Mg4Li.75,0.4,,,,"Reilly, 1974",491,,,
2020,Mg,Mg-5 at% CuO,6,,,,"Oelerich, 2001",1487,,Ball milled,
2021,Mg,Mg-5 at% Fe3O4,4.3,,,,"Oelerich, 2001",1487,,Ball milled,
2022,Mg,Mg-5 at% Mn2O3,4.9,,,,"Oelerich, 2001",1487,,Ball milled,
2023,Mg,Mg-5 at% V2O5,4.1,,,,"Oelerich, 2001",1487,,Ball milled,
2024,Mg,Mg-5 at% VC,5,,,,"Oelerich, 2001",1488,,Ball milled,
2025,Mg,Mg-5 at% VN,5.4,,,,"Oelerich, 2001",1488,,Ball milled,
2026,Mg,Mg-50C,3,,,,"Ivanov, 1987",708,(Mechanical alloy),,
2027,Mg,Mg-50LaNi5 (M),4,,300,3,"Sun, 1999",1469,Sintered,,
2028,Mg,Mg-50ZrFe1.4Cr0.6,3.4,,300,1.7,"Wang, 2000",1480,,H2-ball milled composite,
2029,MIC,Ce2Ni7,0.6,,50,0.2,"van Essen, 1980",355,,,
2030,MIC,Ce2NiSi,1,,,,"Lushnikov, 1999",1309,,,
2031,MIC,Ce2NiSi,1.2,,,,"Morozkin, 1999",1336,,,
2032,MIC,Ce3Al,1.9,,,,"Semenenko, 1985",1151,,(Amorp),
2033,MIC,Ce3Al,1.9,111.8,,,"Yakovleva, 1992",1157,,(cal),
2034,MIC,Ce3Ni,1.7,,,,"van Mal, 1976",360,,,
2035,MIC,Ce3Ni,1.9,,30,0.001,"Au, 1994",599,,,
2036,MIC,Ce5Co19,1,,,,"Guidotti, 1977",105,,,
2037,MIC,Ce5Fe2B6,0.9,,,,"Yartys, 1997",837,,,
2038,MIC,Ce5Mg41,5.3,,,,"Darriet, 1980",433,,,
2039,MIC,Ce6Ni2Si3,1,,,,"Lushnikov, 1999",1309,,,
2040,MIC,Ce6Ni2Si3,1,,,,"Morozkin, 2000",1320,,,
2041,MIC,Ce6Ni2Si3,10,,,,"Morozkin, 1999",1336,,,
2042,MIC,Ce7Ni3,1.6,152,,,"Busch, 1978",189,,,
2043,MIC,CeCo3,1.2,,,,"Guidotti, 1977",105,,,
2044,MIC,CeCo3,1.3,,50,0.2,"van Essen, 1980",355,,,
2045,MIC,CeCo3,1.6,38.1,50,0.2,"Burnasheva, 1977",543,,,
2046,MIC,CeCo3,1.9,,,,"Lushnikov, 2002",1352,,P=1800 atm,No plateau
2047,MIC,CeCo3 (M),1,38.1,79,0.3,"Tauber, 1976",529,,,
2048,MIC,CeCo5,0.9,,,,"Fokin, 1982",539,,,
2049,MIC,CeFe11Ti,0.1,,,,"Isnard, 1998",1298,,,
2050,MIC,CeMg12,6,,325,3,"Darriet, 1984",540,,,
2051,MIC,CeMg9,4,,349,5,"Reilly, 1974",491,,,
2052,MIC,CeNi2.2Mn.8,1.7,,,,"Verbetsky, 1996",636,,,
2053,MIC,CeNi2Co,1.7,,,,"Lushnikov, 2002",1352,,P=1800 atm,No plateau
2054,MIC,CeNi3,0.9,,50,0.09,"van Essen, 1980",355,,,
2055,MIC,CeNi3,1,,,,"Guidotti, 1977",105,,,
2056,MIC,CeNi3,1.8,,,,"Verbetsky, 1996",636,,,
2057,MIC,CeNiIn,0.4,,,,"Yartys, 2002",1342,,Deuterium,
2058,MIC,CePtAl,0.3,24,22,1.2,"Bobet, 2002",1348,,,
2059,MIC,Dy2Co7 (M),1.1,35.8,50,2,"Goudy, 1976",186,,,
2060,MIC,Dy2Co7 (M),1.1,34.2,50,2,"Ming, 1999",1300,,,
2061,MIC,Dy2Fe17,0.3,,,,"Fruchart, 1995",618,,,
2062,MIC,Dy3Fe8Ox (x,1,,80,0.9,"Dariel, 1979",541,,,
2063,MIC,DyCo3,1.3,42,100,3,"Wallace, 1980",439,,,
2064,MIC,DyCo3,1.3,,,,"Malik, 1978",537,,,
2065,MIC,DyCo3,1.4,42.7,50,0.3,"Burnasheva, 1977",543,,,
2066,MIC,DyCo3(M),1.2,,0,0.02,"Dunlap, 1980",447,,,
2067,MIC,DyFe3,1,47.1,150,0.4,"Goudy, 1976",186,,,
2068,MIC,DyFe3(M),1.1,45.7,20,0.001,"Kierstead, 1980",449,,,
2069,MIC,DyNiAl,0.5,,,,"Kolomiets, 1999",1335,,Deuterium,
2070,MIC,Er2Co7 (M),1.3,29.6,50,8,"Goudy, 1976",186,,,
2071,MIC,Er2Fe14C,0.2,,,,"Obbade, 1991",695,,,
2072,MIC,Er2Fe17,0.3,,,,"Fruchart, 1995",618,,,
2073,MIC,Er3Al2,0.3,,,,"Semenenko, 1985",1151,,,
2074,MIC,Er3Ni,1.4,,,,"Nikitin, 1997",848,,,
2075,MIC,Er3Ni,1.4,,,,"Nikitin, 2001",1326,,,
2076,MIC,Er6Fe23,0.8,19,0,2,"Smith, 1983",612,,,
2077,MIC,Er6Fe23 (M),0.6,,0,0.01,"Boltich, 1981",544,,,
2078,MIC,Er6Mn23 (M),0.5,32.3,,,"Smith, 1987",692,,,
2079,MIC,ErCo3,1.2,38,100,10,"Wallace, 1980",439,,,
2080,MIC,ErCo3,1.2,,,,"Gualtieri, 1978",448,,,
2081,MIC,ErCo3,1.2,,120,1,"Shilov, 1981",530,,,
2082,MIC,ErCo3,1.3,39.8,50,0.2,"Burnasheva, 1977",543,,,
2083,MIC,ErFe3,0.8,,,,"Narasimhan, 1977",534,,,
2084,MIC,ErFe3,0.8,42.9,150,1.15,"Goudy, 1976",186,,,
2085,MIC,ErNi3,1,,25,1.3,"Goudy, 1976",186,,,
2086,MIC,ErNi3,1.5,23.8,-40,1.2,"Verbetsky, 1996",636,,,
2087,MIC,ErNiAl,0.3,,,,"Kolomiets, 1999",1335,,,
2088,MIC,Gd2Co7 (M),0.9,40,100,6,"Goudy, 1976",186,,,
2089,MIC,Gd2Fe17,0.3,,,,"Fruchart, 1995",618,,,
2090,MIC,Gd2Se4,0.8,,,,"Beck, 1962",45,,,
2091,MIC,Gd3Fe28Ta,0.3,,,,"Skolozdra, 2000",1311,,,
2092,MIC,Gd3Ni,1.6,,,,"Nikitin, 2001",1326,,,
2093,MIC,Gd3Ni6Al2,1,33.6,300,5.6,"Pechev, 1997",839,,,
2094,MIC,Gd5Fe2B6,0.7,,,,"Yartys, 1997",837,,,
2095,MIC,GdCo3,1.4,,,,"Burnasheva, 1977",542,,,
2096,MIC,GdCo3 (M),1.3,42.6,20,0.015,"Kierstead, 1981",444,,,
2097,MIC,GdCo3 (M),1.4,45,150,3,"Wallace, 1980",439,,,
2098,MIC,GdCo3 (M),1.4,,,,"Malik, 1978",537,,,
2099,MIC,GdCo3(M),1.3,,80,0.01,"Dunlap, 1980",447,,,
2100,MIC,GdCo3-yGay (M),0.5,,,,"Yartys', 1992",597,(y=0.6-1.0),,
2101,MIC,GdFe11Ti,0.1,,,,"Isnard, 1998",1298,,,
2102,MIC,GdFe3,1,50.4,150,0.18,"Goudy, 1976",186,,,
2103,MIC,GdFe3,1.9,,,,"Lushnikov, 2002",1352,,P=1800 atm,No plateau
2104,MIC,GdNiAl,0.6,,,,"Kolomiets, 1999",1335,,,
2105,MIC,Ho2Co7 (M),1.1,36.7,50,5,"Goudy, 1976",186,,,
2106,MIC,Ho2Fe17,0.3,,23,,"Fruchart, 1997",656,,,
2107,MIC,Ho2Fe17,0.3,,,,"Isnard, 1997",838,,,
2108,MIC,Ho2Fe17,0.3,,,,"Fruchart, 1995",618,,,
2109,MIC,Ho3Al2,0.3,,,,"Semenenko, 1985",1151,,,
2110,MIC,Ho3Fe8Ox (x,0.7,,50,0.9,"Dariel, 1979",541,,,
2111,MIC,Ho3Ni,0.9,,,,"Nikitin, 2001",1326,,,
2112,MIC,Ho6Fe23,0.7,,,,"Boltich, 1981",544,,,
2113,MIC,Ho6Fe23,0.8,24.3,0,0.3,"Smith, 1983",612,,,
2114,MIC,Ho6Mn23 (M),0.5,34.6,,,"Smith, 1987",692,,,
2115,MIC,Ho6Mn23 (M),,,,,"Smith, 1987",692,,,
2116,MIC,HoCo3,1.2,36,100,6,"Wallace, 1980",439,,,
2117,MIC,HoCo3,1.2,,,,"Malik, 1978",537,,,
2118,MIC,HoCo3,1.3,,,,"Burnasheva, 1977",542,,,
2119,MIC,HoFe10.5Mo1.5,0.1,,,,"Obbade, 1997",659,,,
2120,MIC,HoFe10Mo2,0.2,,,,"Obbade, 1997",659,,,
2121,MIC,HoFe11Mo,0.1,,,,"Obbade, 1997",659,,,
2122,MIC,HoFe11Ti,0.2,,,,"Obbade, 1997",659,,,
2123,MIC,HoFe3,1,44.6,150,0.63,"Goudy, 1976",186,,,
2124,MIC,La.5Ca.5Ni3,1.6,43.5,20,0.6,"Chen, 2000",1316,,,
2125,MIC,La.5Ca1.5MgNi9 (M),1.9,35.4,20,0.7,"Chen, 2000",1316,,,
2126,MIC,La1.6Ca.4Mg17,3.9,,,,"Khrussanova, 1985",436,,,
2127,MIC,La1.8Ca.2Mg17,3.3,,,,"Khrussanova, 1985",436,,,
2128,MIC,La1.8Ca.2Mg17,4,,400,2-Jan,"Pal, 1999",1338,,,
2129,MIC,La1.9Ca.1Mg17,3.8,,400,2-Jan,"Pal, 1999",1338,,,
2130,MIC,La15Ni8Si9,1.1,,,,"Morozkin, 2000",1320,,,
2131,MIC,La2.4Er3.8Co11Ga3,1,,30,0.04,"Pourarian, 1996",1170,,,absorption?
2132,MIC,La2.4Er3.8Co2Ni9Ga3,1,,30,0.08,"Pourarian, 1996",1170,,,
2133,MIC,La2.4Er3.8Co4Ni7Ga3,1,,30,0.05,"Pourarian, 1996",1170,,,absorption?
2134,MIC,La2Co17,0.7,,,,"Guidotti, 1977",105,,,
2135,MIC,La2Co3,1.1,,,,"Guidotti, 1977",105,,,
2136,MIC,La2Co7,1.2,,,,"Guidotti, 1977",105,,,
2137,MIC,La2Mg17,1.7,,265,1,"Slattery, 1995",433,,,
2138,MIC,La2Mg17,1.7,,100,4,"Yajima, 1977",188,,,
2139,MIC,La2Mg17,4.5,,,,"Khrussanova, 1985",436,,,
2140,MIC,La2Mg17,5.5,,,,"Darriet, 1980",433,,,
2141,MIC,La2Mg17,6.05,,25,18-Feb,"Dutta, 1990",442,,,
2142,MIC,La2Ni.8Si1.2,1,,,,"Lushnikov, 1999",1309,,,
2143,MIC,La2Ni1.2Si.8,1.2,,,,"Lushnikov, 1999",1309,,,
2144,MIC,La2Ni3,1,,,,"van Mal, 1976",360,,,
2145,MIC,La2Ni7,1.35,,,,"Guidotti, 1977",105,,,
2146,MIC,La2Ni7,1.4,,50,3,"Osterreicher, 1976",524,,,
2147,MIC,La2Ni7,1.6,,,,"Mikheeva, 1978",535,,,
2148,MIC,La2NiSi,1.1,,,,"Lushnikov, 1999",1309,,,
2149,MIC,La3Al,1.2,,,,"Beck, 1962",45,,,
2150,MIC,La3Ni,1.8,,,,"Mikheeva, 1978",535,,,
2151,MIC,La3Ni,1.8,,,,"van Mal, 1976",360,,,
2152,MIC,La3Ni,1.9,,30,0.001,"Au, 1994",599,,,
2153,MIC,La5Co19,1.1,,,,"Guidotti, 1977",105,,,
2154,MIC,La5Mg2Ni23,1.5,,60,0.4,"Kohno, 2000",1321,,,
2155,MIC,La6Ni2Si3,1.2,,,,"Lushnikov, 1999",1309,,,
2156,MIC,La6Ni2Si3,1.2,,,,"Morozkin, 2000",1320,,,
2157,MIC,La7Ni3,1.7,152,,,"Busch, 1978",189,,,
2158,MIC,La7Ni3,1.8,,,,"Osterreicher, 1976",524,,,
2159,MIC,LaCaMgNi6Al.3,1.9,30,20,0.4,"Chen, 2000",1295,,,Sloping plateau
2160,MIC,LaCaMgNi6Al3,1.8,30,20,0.4,"Chen, 2000",1316,,,Sloping plateau
2161,MIC,LaCaMgNi6Mn.3,1.8,32.3,20,1,"Chen, 2000",1295,,,
2162,MIC,LaCaMgNi6Mn3,1.8,32.3,20,1.3,"Chen, 2000",1316,,,
2163,MIC,LaCaMgNi9,1.8,33,20,2.5,"Chen, 2000",1295,,,
2164,MIC,LaCaMgNi9,1.8,33,20,2.5,"Chen, 2000",1316,,,
2165,MIC,LaCo13,0.3,,,,"Guidotti, 1977",105,,,
2166,MIC,LaCo13,0.4,,,,"Nikitin, 1999",1306,,,
2167,MIC,LaCo3,0.9,,,,"Guidotti, 1977",105,,,
2168,MIC,LaMg2Cu2,2.4,64.2,170,0.4,"Kadir, 1999",1305,,,
2169,MIC,LaMg2Ni9,0.33,,30,3,"Kadir, 2000",1314,,,
2170,MIC,LaNi3,1.2,,,,"Guidotti, 1977",105,,,
2171,MIC,LaNi3,1.4,,,,"Chen, 2000",1316,,,"Amorphous, no plateau"
2172,MIC,LaNi3,1.6,,,,"Osterreicher, 1976",524,,,
2173,MIC,LaNi3,1.7,,,,"Mikheeva, 1978",535,,,
2174,MIC,LaNiIn,0.4,,,,"Yartys, 2002",1342,,Deuterium,
2175,MIC,LaNiSn,0.6,,,,"Yartys, 2002",1343,,Deuterium,
2176,MIC,LnMg12,5.9,,325,3,"Darriet, 1980",433,"(Ln = Ce, La, Mm)",,
2177,MIC,Lu2Fe17,0.2,,,,"Fruchart, 1995",618,,,
2178,MIC,Lu6Fe23,0.6,39.7,0,2,"Smith, 1983",612,,,
2179,MIC,LuCo3 (M),1,32,20,5.9,"Kierstead, 1984",571,,,
2180,MIC,LuNiAl,0.4,,,,"Kolomiets, 1999",1335,,,
2181,MIC,Mg2Al3,2.3,,326,10,"Reilly, 1976",490,,,
2182,MIC,Mg2AlLi.28,3.8,,352,15,"Reilly, 1976",490,,,
2183,MIC,Mg2Ni3,1.5,,,,"Takamura, 2002",1344,,"P=50,000 atm",
2184,MIC,Mg4Al5,2.2,,301,12,"Reilly, 1974",491,,,
2185,MIC,Mg51Zn20,3.6,80.9,330,8,"Bruzzone, 1983",431,,,
2186,MIC,Mg5Al4,5.4,,326,7,"Reilly, 1976",490,,,
2187,MIC,Mg6Pd,0.9,80.3,160,0.014,"Kume, 1987",576,,,
2188,MIC,MgAl,3,,352,23,"Reilly, 1974",491,,,
2189,MIC,MgAl.89Mn.19,5,,350,9,"Reilly, 1976",490,,,
2190,MIC,Mm2Co7,1.3,,,,"Guidotti, 1977",105,,,
2191,MIC,Mm2Ni7,0.7,,,,"Guidotti, 1977",105,,,
2192,MIC,Mm5Co19,1.2,,,,"Guidotti, 1977",105,,,
2193,MIC,MmCo2,1.1,,,,"Guidotti, 1977",105,,,
2194,MIC,MmCo3,1.3,,,,"Guidotti, 1977",105,,,
2195,MIC,MmMg9,4.8,,310,2.2,"Reilly, 1974",491,,,
2196,MIC,Nb3(Al.84Nb.16),0.8,,,,"Andersson, 2000",1318,,Deuterium,
2197,MIC,Nb3Al,0.6,,,,"Li, 1995",435,,,
2198,MIC,Nb3Sn,0.2,,,,"Beck, 1962",45,,,
2199,MIC,Nb51.5Ni48.5,0.1,,,,"Joubert, 2001",1331,Mu phase,Not saturated?,No plateau
2200,MIC,Nd2Co7,1.3,,,,"Guidotti, 1977",105,,,
2201,MIC,Nd2Co7 (M),1.2,56.7,125,0.9,"Goudy, 1976",186,,,
2202,MIC,Nd2Fe12.2Ga1.8B,0.3,,,,"Chacon, 2000",1330,,Deuterium,
2203,MIC,Nd2Fe13GaB,0.3,,,,"Chacon, 2000",1330,,Deuterium,
2204,MIC,Nd2Fe13SiBH3.8,0.3,,,,"Chacon, 1999",1301,,,
2205,MIC,Nd2Fe14B,0.5,,,,"Pourarian, 1986",575,,,
2206,MIC,Nd2Fe14BH3.8,0.4,,,,"Chacon, 1999",1301,,,
2207,MIC,Nd2Fe17,0.3,,23,,"Fruchart, 1997",656,,,
2208,MIC,Nd2Fe17,0.3,,,,"Isnard, 1997",838,,,
2209,MIC,Nd2Fe17,0.4,,,,"Fruchart, 1995",618,,,
2210,MIC,Nd3Ni,1.9,,30,0.001,"Au, 1994",599,,,
2211,MIC,Nd5Fe2B6,1,,,,"Yartys, 1997",837,,,
2212,MIC,Nd6Fe13Ga,0.7,,,,"Yartys, 2000",1323,,Deuterium,
2213,MIC,Nd6Fe13Ga,1.3,,,,"Yartys, 1997",657,,,
2214,MIC,Nd6Fe13Ge,1.2,,,,"Yartys, 1997",657,,,
2215,MIC,NdCo3,1.2,,,,"Burnasheva, 1977",542,,,
2216,MIC,NdCo3,1.3,,,,"Bartashevich, 1993",691,,,
2217,MIC,NdCo3 (M),1.3,54.5,20,0.29,"Kierstead, 1981",444,,,
2218,MIC,NdCo3(M),1.3,,80,0.02,"Dunlap, 1980",447,,,
2219,MIC,NdNiIn,0.4,,,,"Yartys, 2002",1342,,Deuterium,
2220,MIC,Pd3P.8,0.04,,,,"Udovic, 2002",1349,,,
2221,MIC,Pd9Si2,0.03,,,,"Udovic, 2002",1349,,,
2222,MIC,Pr2.5Mg.5Ni,2.4,,30,50,"Au, 1994",599,,,
2223,MIC,Pr2Co7,0.7,33.3,100,10,"Clinton, 1975",102,,,
2224,MIC,Pr2Co7,1.4,,,,"Guidotti, 1977",105,,,
2225,MIC,Pr2Co7 (M),1.1,54.6,150,2,"Goudy, 1976",186,,,
2226,MIC,Pr2DyNi,1.9,,30,15,"Au, 1994",599,,,
2227,MIC,Pr2Fe14B,0.5,,,,"Pourarian, 1986",575,,,
2228,MIC,Pr2Fe17,0.3,,23,,"Fruchart, 1997",656,,,
2229,MIC,Pr2Fe17,0.3,,,,"Isnard, 1997",838,,,
2230,MIC,Pr2Fe17,0.4,,,,"Fruchart, 1995",618,,,
2231,MIC,Pr2Ni7,1.4,,25,8.3,"Goudy, 1976",186,,,
2232,MIC,Pr3Al,1.3,,,,"Beck, 1962",45,,,
2233,MIC,Pr3Ni.5Cu.5,1.8,,30,2,"Au, 1994",599,,,
2234,MIC,Pr5Fe2B6,1,,,,"Yartys, 1997",837,,,
2235,MIC,PrCo3,1.3,54.2,100,0.02,"Clinton, 1975",102,,,
2236,MIC,PrCo3,1.5,,,,"Burnasheva, 1977",542,,,
2237,MIC,Rb4Mg3,2.4,,,,"Gingl, 1999",1302,,Deuterium,
2238,MIC,RFe11Ti,0.1,,,,"Nikitin, 2001",1329,"R= Y, Nd, Sm, Gd, Tb, Dy, Ho, Er, Yb, Lu",,
2239,MIC,Sm2Co17,0.4,,,,"Christodoulou, 1993",607,,,
2240,MIC,Sm2Fe14B,0.6,,,,"Pourarian, 1986",575,,,
2241,MIC,Sm2Fe14C,0.3,,,,"Obbade, 1991",695,,,
2242,MIC,Sm2Fe14Ga3,0.1,,,,"Mommer, 1998",1297,,,
2243,MIC,Sm2Fe17,0.4,,,,"Fruchart, 1995",618,,,
2244,MIC,Sm2Fe17,0.4,60 - 90,,,"Kuji, 2002",1347,,,No plateau
2245,MIC,Sm2Fe17,0.4,,,,"Mommer, 1998",1297,,,
2246,MIC,Sm2Fe17-yGay,0.2,,,,"Teresiak, 2000",1317,y=0-2,,
2247,MIC,Sm3Ru,1.5,,,,"Shilov, 1978",510,,,
2248,MIC,Sm5Fe2B6,0.9,,,,"Yartys, 1997",837,,,
2249,MIC,SmCo3,0.6,59.4,69,0.2,"Tauber, 1976",529,,,
2250,MIC,SmCo3,1.6,,175,1,"Shilov, 1981",530,,,
2251,MIC,SmFe11Ti,0.1,,,,"Isnard, 1998",1298,,,
2252,MIC,SmFe3,1,,350,0.7,"Christodoulou, 1993",835,,,
2253,MIC,SmMg3,0.9,,,,"Yamanaka, 1975",73,,,
2254,MIC,SmNiAl,0.5,,,,"Kolomiets, 1999",1335,,,
2255,MIC,SmTiFe11,0.15,,,,"Zhang, 1989",578,,,
2256,MIC,Tb2Co7 (M),1.1,40.4,50,2,"Goudy, 1976",186,,,
2257,MIC,Tb2Fe17,0.3,,,,"Fruchart, 1995",618,,,
2258,MIC,Tb3Fe28Ta,0.3,,,,"Skolozdra, 2000",1311,,,
2259,MIC,Tb5Fe2B6,0.9,,,,"Yartys, 1997",837,,,
2260,MIC,TbCo3 (M),1.3,44,100,1.5,"Wallace, 1980",439,,,
2261,MIC,TbCo3 (M),1.4,46.9,75,0.6,"Burnasheva, 1977",543,,,
2262,MIC,TbFe3,1.1,48,150,0.23,"Goudy, 1976",186,,,
2263,MIC,TbNiAl,0.6,,,,"Yartys, 1999",1308,,Deuterium,
2264,MIC,TbNiAl,0.5,,,,"Brinks, 2002",1346,,Deuterium,
2265,MIC,TbNiAl,0.6,,,,"Kolomiets, 1999",1335,,,
2266,MIC,TbNiSi,0.7,,,,"Brinks, 2001",1334,,,
2267,MIC,Th.8Er.2Fe3,0.5,,,,"Narasimhan, 1977",534,,,
2268,MIC,Th2Co7,0.5,,40,0.25,"Buschow, 1975",187,,,
2269,MIC,Th2Fe14B,0.3,,,,"Andreev, 1990",580,,,
2270,MIC,Th2Fe17,0.11,,,,"Buschow, 1977",187,,,
2271,MIC,Th2Fe17,0.4,,,,"Fruchart, 1995",618,,,
2272,MIC,Th2Fe7 (M),0.7,,40,0.6,"Buschow, 1977",187,,,
2273,MIC,Th2Ni17,0.1,,,,"Buschow, 1977",187,,,
2274,MIC,Th6Mn23,1,,,,"Beck, 1962",45,,,
2275,MIC,Th6Mn23,1.1,,24,0.22,"Malik, 1984",572,,,
2276,MIC,Th6Mn23,1.1,,,,"Malik, 1977",538,,,
2277,MIC,Th7Co3,1.2,,,,"Malik, 1980",536,,,
2278,MIC,Th7Co3,1.7,,40,0.5,"Buschow, 1975",187,,,
2279,MIC,Th7Fe3,1.3,,,,"Schlapbach, 1982",437,,,
2280,MIC,Th7Fe3,1.7,,,,"Malik, 1980",536,,,
2281,MIC,Th7Fe3,1.7,,40,0.1,"Buschow, 1977",187,,,
2282,MIC,Th7Ni3,1.3,,,,"Malik, 1980",536,,,
2283,MIC,Th7Ni3,1.4,,,,"Beck, 1962",45,,,
2284,MIC,Th7Ni3,1.5,,40,0.01,"Buschow, 1977",187,,,
2285,MIC,ThFe3,0.7,,40,0.1,"Buschow, 1977",187,,,
2286,MIC,ThNiAl,0.9,47,40,0.007,"Drulis, 1982",434,,,
2287,MIC,Ti2Ni,1.7,,,,"Takeshita, 2000",1322,,,No plateau
2288,MIC,Ti3Ag,2.1,,,,"Beck, 1962",45,,,
2289,MIC,Ti3Al,2.2,,,,"Beck, 1962",45,,,
2290,MIC,Ti3Al,2.7,,,,"Sornadurai, 2000",1324,,,
2291,MIC,Ti3Al,2.9,47,50,0.8,"Rudman, 1978",191,,,
2292,MIC,Ti3Al,3,,,,"Semenenko, 1982",532,,,
2293,MIC,Ti3Al,3.3,,,,"Ishikawa, 2001",1328,,,
2294,MIC,Ti3Al,3.4,,,,"Maeland, 1999",1337,,,
2295,MIC,Ti3Al,3.4,,,,"Hashi, 2001",1296,,,
2296,MIC,Ti3Au,1.4,,,,"Beck, 1962",45,,,
2297,MIC,Ti3PO.58,,,,,"Andersson, 1997",658,,,
2298,MIC,Ti3Pt,0.6,,,,"Beck, 1962",45,,,
2299,MIC,Ti3Sb,0.8,110,,,"Rao, 1982",533,,,
2300,MIC,Ti3Sb,1,,,,"Skripov, 1994",600,,,
2301,MIC,Ti3Sn,0.34,101,,,"Rudman, 1978",193,,,
2302,MIC,Ti3Sn,0.35,,,,"Beck, 1962",45,,,
2303,MIC,Ti3Sn,0.4,,,,"Vennstrom, 2002",1345,,Deuterium,
2304,MIC,Ti45Zr38Ni17,2.3,,,,"Konstanchuk, 2001",1333,Quasicrystalline,at 230C and 1.2 atm,
2305,MIC,Ti4Cu2O,0.8,27 - 34,,,"Takeshita, 2000",1313,,,No plateau
2306,MIC,Ti4Ni2C,1.1,,40,0.4,"Takeshita, 2000",1322,,,Sloping plateau
2307,MIC,Ti4Ni2N,1.2,,0,0.4,"Takeshita, 2000",1322,,,Sloping plateau
2308,MIC,Ti4Ni2O,0.9,,0,1.2,"Takeshita, 2000",1322,,,Sloping plateau
2309,MIC,Ti75Al25,3.3,,,,"Hashi, 2002",1351,,,
2310,MIC,Ti75-xAl25Cox,1.6,,,,"Ishikawa, 2001",1328,x=15 & 25,,
2311,MIC,Ti75-xAl25Crx,0.6,,,,"Ishikawa, 2001",1328,x=15 & 25,,
2312,MIC,Ti75-xAl25Cux,1.8,,,,"Ishikawa, 2001",1328,x=15 & 25,,
2313,MIC,Ti75-xAl25Fex,2.1,,,,"Ishikawa, 2001",1328,x=15 & 25,,
2314,MIC,Ti75-xAl25Hfx,2.1,,,,"Ishikawa, 2001",1328,x=15 & 25,,
2315,MIC,Ti75-xAl25Mnx,1.5,,,,"Ishikawa, 2001",1328,x=15 & 25,,
2316,MIC,Ti75-xAl25Mox,1.4,,,,"Ishikawa, 2002",1350,x=15 & 25,,
2317,MIC,Ti75-xAl25Nbx,2.3,,,,"Ishikawa, 2002",1350,x=15 & 25,,
2318,MIC,Ti75-xAl25Nix,1.9,,,,"Ishikawa, 2001",1328,x=15 & 25,,
2319,MIC,Ti75-xAl25Pdx,1.3,,,,"Ishikawa, 2002",1350,x=15 & 25,,
2320,MIC,Ti75-xAl25Tax,1.9,,,,"Ishikawa, 2002",1350,x=15 & 25,,
2321,MIC,Ti75-xAl25Vx,2.4,,,,"Ishikawa, 2001",1328,x=15 & 25,,
2322,MIC,Ti75-xAl25Wx,0.9,,,,"Ishikawa, 2002",1350,x=15 & 25,,
2323,MIC,Ti75-xAl25Zrx,2.6,,,,"Ishikawa, 2001",1328,x=15 & 25,,
2324,MIC,Ti80Al20,2.5,,,,"Hashi, 2002",1351,,,
2325,MIC,TiAl3,0,,,,"Semenenko, 1982",532,,,
2326,MIC,TiCu3,0.3,,500,0.56,"Arita, 1979",495,,,
2327,MIC,TiCu3,0.6,,,,"Padurets, 1982",498,,,
2328,MIC,TiCu3,0.8,,,,"Yamanaka, 1975",73,,,
2329,MIC,TiNi,1.3,,,,"Takeshita, 2000",1322,,,No plateau
2330,MIC,Tm2Fe14C,0.2,,,,"Obbade, 1991",695,,,
2331,MIC,Tm2Fe17,0.2,,,,"Fruchart, 1995",618,,,
2332,MIC,TmNiAl,0.6,,,,"Kolomiets, 1999",1335,,,
2333,MIC,U(Fe.3Ni.7)Al,0.2,,,,"Raj, 2000",1310,,,
2334,MIC,U5Ni4Pd,0.1,,,,"Drulis, 1982",434,,,
2335,MIC,U6Co,1,,,,"Beck, 1962",45,,,
2336,MIC,UCoAl,0.4,,,,"Drulis, 1982",434,,,
2337,MIC,UMnAl,0.05,,,,"Drulis, 1982",434,,,
2338,MIC,UNiAl,0.8,48,,,"Drulis, 1982",434,,,
2339,MIC,V3Ga,0.7,,,,"Skripov, 1994",696,,,
2340,MIC,V3Sn,0.4,,,,"Beck, 1962",45,,,
2341,MIC,V75Nb5Ni20,1,,,,"Joubert, 2001",1331,Sigma phase,Not saturated?,No plateau
2342,MIC,V75Ni25,0.9,,,,"Joubert, 2001",1331,Sigma phase,Not saturated?,No plateau
2343,MIC,V75Ti5Ni20,1.1,,,,"Joubert, 2001",1331,Sigma phase,Not saturated?,No plateau
2344,MIC,V80Ni20,0.9,,,,"Joubert, 2001",1331,A15 phase,,No plateau
2345,MIC,WO3,0.1,,,,"Dobrovolsky, 2001",1341,,,
2346,MIC,Y1-xZrxCo2.9,0.8,,22,0.01 - 6,"Kanematsu, 1993",598,(x=0-0.3),,
2347,MIC,Y2Co7,0.3,,50,2-Oct,"van Essen, 1980",355,,,
2348,MIC,Y2Co7,1.3,38,20,0.25,"Yamaguchi, 1985",573,,,
2349,MIC,Y2Fe14B,0.5,,,,"Pourarian, 1986",575,,,
2350,MIC,Y2Fe17,0.3,,,,"Fruchart, 1995",618,,,
2351,MIC,Y2Ni7,0.3,,50,2.5,"van Essen, 1980",355,,,
2352,MIC,Y3Al2,1,,,,"Semenenko, 1985",1151,,,
2353,MIC,Y3Co,2.5,,,,"van Mal, 1976",360,,,
2354,MIC,Y3Co2,2.8,,,,"Chernikov, 1983",432,,,
2355,MIC,Y3Fe28Ta,0.4,,,,"Skolozdra, 2000",1311,,,
2356,MIC,Y3Fe8Ox (x,1,,50,0.9,"Dariel, 1979",541,,,
2357,MIC,Y3Ni,2.4,,,,"van Mal, 1976",360,,,
2358,MIC,Y3Ni,2.4,,,,"Nikitin, 2001",1326,,,
2359,MIC,Y3Ni2,1.9,,,,"van Mal, 1976",360,,,
2360,MIC,Y4.3Sc.7Si2.6Ge.4,0.5,39.4,426,1.5,"McColm, 1987",611,,,
2361,MIC,Y4Co3,2.1,,,,"van Mal, 1976",360,,,
2362,MIC,Y5Si3,0.4,53.3,398,0.3,"McColm, 1986",574,,,
2363,MIC,Y5Si3C.3,1.1,44.7,,,"Hassen, 2000",1325,,,
2364,MIC,Y5Si3C.5,1.4,39.5,,,"Hassen, 2000",1325,,,
2365,MIC,Y6Fe23,1.1,,,,"Smith, 1983",612,,,
2366,MIC,Y6Fe23,1.2,,50,5-Oct,"van Essen, 1980",355,,,
2367,MIC,Y6Mn23,1.1,,,,"van Mal, 1976",360,,,
2368,MIC,Y6Mn23,1.3,,,,"Malik, 1984",572,,,
2369,MIC,Y6Mn23,1.4,,,,"Malik, 1977",538,,,
2370,MIC,YCo2.4Fe.6 (M),1.5,,120,0.8,"Yamaguchi, 1989",615,,,
2371,MIC,YCo2.4Ni.6 (M),1.4,,120,3.5,"Yamaguchi, 1989",615,,,
2372,MIC,YCo2.9Ni.1 (M),0.6,,28,0.27,"Tauber, 1976",529,,,
2373,MIC,YCo3,0.4,,50,0.005,"van Essen, 1980",355,,,
2374,MIC,YCo3,1.5,,,,"Chernikov, 1983",432,,,
2375,MIC,YCo3,1.5,44,75,0.45,"Yamaguchi, 1985",573,,,
2376,MIC,YCo3,1.6,,,,"Burnasheva, 1977",542,,,
2377,MIC,YCo3 (M),0.6,,43,0.6,"Tauber, 1976",529,,,
2378,MIC,YCo3-yGay (M),0.7,,,,"Yartys', 1992",597,(y=0.6 & 0.9),,
2379,MIC,YFe1.5Ni1.5 (M),1.3,,120,2,"Yamaguchi, 1989",615,,,
2380,MIC,YFe10.5Mo1.5,0.1,,,,"Obbade, 1997",659,,,
2381,MIC,YFe11Ti,0.2,,,,"Obbade, 1997",659,,,
2382,MIC,YFe3,1.9,,50,5-Oct,"van Essen, 1980",355,,,
2383,MIC,YFe3,1.9,,,,"Buschow, 1976",685,,,
2384,MIC,YFe8.6Ti1.1,0.2,,,,"Revel, 1993",836,,,
2385,MIC,YMn12,0.2,,,,"van Mal, 1976",360,,,
2386,MIC,YNi3,0.45,,50,0.25,"van Essen, 1980",355,,,
2387,MIC,YNi3,1.5,,,,"Buschow, 1979",693,,,
2388,MIC,YNiAl,0.7,,,,"Kolomiets, 1999",1335,,,
2389,MIC,YTiFe11,0.15,,,,"Zhang, 1989",578,,,
2390,MIC,Zr.1Tb.9Fe1.5Co1.5,1.1,19 - 23,75,0.5,"Sivakumar, 2000",1315,,,Sloping plateau
2391,MIC,Zr.2Tb.8Fe1.5Co1.5,0.8,19 - 20,75,1,"Sivakumar, 2000",1340,,,Sloping plateau
2392,MIC,Zr1-yAly,0,67 - 121,,,"Clark, 1990",579,(y=0.25-0.75),,
2393,MIC,Zr2Ni1.5V1.5,1.2,,,,"Tanaka, 2002",1253,,,No plateau
2394,MIC,Zr2Ni5,0.5,35,60,0.8,"Spit, 1982",446,,,
2395,MIC,Zr2Ni7,0.4,,,,"Joubert, 1995",619,,,
2396,MIC,Zr36Ni64,1.1,,60,0.4,"Spit, 1982",446,,,
2397,MIC,Zr3Ag,1.4,,,,"Beck, 1962",45,,,
2398,MIC,Zr3Ag (M),1.2,,750,0.02,"Deschanvres, 1964",497,,,
2399,MIC,Zr3Co,1.9,,,,"van Essen, 1979",386,,,
2400,MIC,Zr3Co,2,,,,"Riabov, 2000",1312,,,
2401,MIC,Zr3Fe,1.9,,,,"van Essen, 1979",386,,,
2402,MIC,Zr3Fe,2,,,,"Yartys, 1999",1303,,Deuterium,
2403,MIC,Zr3V3B.24O.36,1.8,,,,"Yartys, 2001",1332,,Deuterium,
2404,MIC,Zr3V3B.40O.60,1.6,,,,"Yartys, 2001",1332,,Deuterium,
2405,MIC,Zr3V3O,1.2,152,700,0.1,"Mendelsohn, 1982",440,,,
2406,MIC,Zr3V3O.6,2.2,,,,"Zavaliy, 2000",1319,,Deuterium,
2407,MIC,Zr4Fe2O.6,1.6,,,,"Yartys, 1999",1307,,Deuterium,
2408,MIC,Zr5Al3,1.5,,,,"Clark, 1988",577,,,
2409,MIC,Zr5Al3Oy,0.5,,,,"Clark, 1988",577,(y=0.5-2.0),,
2410,MIC,Zr5FeSb2,1.4,,,,"Akselrud, 1999",1339,,,
2411,MIC,Zr5FeSn,1.5,,,,"Akselrud, 1999",1339,,,
2412,MIC,Zr5Sb3,0.6,,,,"Beck, 1962",45,,,
2413,MIC,Zr6Co1.5Sn1.5,1.2,,,,"Akselrud, 1999",1339,,,
2414,MIC,Zr6CoAl2,1.5,,,,"Zavaliy, 1999",1299,,,
2415,MIC,Zr6CoGa2,1.3,,,,"Zavaliy, 1999",1299,,,
2416,MIC,Zr6CoSb2,1.4,,,,"Akselrud, 1999",1339,,,
2417,MIC,Zr6CoSn2,1.1,,,,"Zavaliy, 1999",1299,,,
2418,MIC,Zr6Cu16Al7,0.5,,,,"zu Reckendorf, 1990",694,,,
2419,MIC,Zr6FeAl2,1.5,,,,"Zavaliy, 1999",1299,,,
2420,MIC,Zr6FeGa2,1.2,,,,"Zavaliy, 1999",1299,,,
2421,MIC,Zr6FeSn2,1.2,,,,"Zavaliy, 1999",1299,,,
2422,MIC,Zr6Ni1.5Sn1.5,1.3,,,,"Akselrud, 1999",1339,,,
2423,MIC,Zr6NiAl2,1.4,,,,"Akselrud, 1999",1339,,,
2424,MIC,Zr6NiAl2,1.5,,,,"Zavaliy, 1999",1299,,,
2425,MIC,Zr6NiGa2,1.3,,,,"Zavaliy, 1999",1299,,,
2426,MIC,Zr6NiSb2,1.3,,,,"Akselrud, 1999",1339,,,
2427,MIC,Zr6NiSn2,1.3,,,,"Zavaliy, 1999",1299,,,
2428,MIC,Zr7Ni10,1.4,,80,0.15,"Joubert, 1995",619,,,
2429,MIC,Zr7Ni10,1.4,47,60,0.25,"Spit, 1982",446,,,
2430,MIC,Zr8.85Ni11.15,1.3,,,,"Joubert, 1995",619,,,
2431,MIC,Zr8Ni21,0.5,,,,"Joubert, 1995",619,,,
2432,MIC,"(Gd,Dy)Mn12",0.3,,,,"Beck, 1962",45,,,
2433,MIC,(La.65Ca.35)(Mg1.32Ca.68)Ni9,,26.8,10,2,"Kadir, 2000",1314,,,
2434,MIC,(Ti1-xZrx)4Ni2O.3,1.6,,,,"Zavaliy, 2001",1327,x=0-0.75,,
2435,MIC,(Y.5Ca.5)(MgCa)Ni9,2,25.8,-10,2,"Kadir, 1999",1304,,,Sloping plateau
2436,MIC,Ba2Mg17 (M),3.9,,352,7,"Reilly, 1974",491,,,
2437,MIC,CaNi3,2,35,20,0.4,"Chen, 2000",1316,,,
2438,MIC,CaNi3,2.1,58,,,"Oesterreicher, 1980",43,,,
2439,MIC,CaTiMgNi9,1.9,33.4,20,1,"Chen, 2000",1295,,,
2440,MIC,CaTiMgNi9,1.9,33.4,20,1.1,"Chen, 2000",1316,,,
2441,MIC,Ce15Ni9Si8,1.2,,,,"Morozkin, 2000",1320,,,
2442,MIC,Ce2Co17,0.1,,,,"Guidotti, 1977",105,,,
2443,MIC,Ce2Co17,0.4,,,,"Fokin, 1982",539,,,
2444,MIC,Ce2Co3,1.3,,,,"Guidotti, 1977",105,,,
2445,MIC,Ce2Co7,0.9,43.3,100,0.9,"Goudy, 1976",186,,,
2446,MIC,Ce2Co7,1,,50,0.5,"van Essen, 1980",355,,,
2447,MIC,Ce2Co7,1,,,,"Guidotti, 1977",105,,,
2448,MIC,Ce2Fe14B,0.4,,,,"Pourarian, 1986",575,,,
2449,MIC,Ce2Fe15Ga2,0.3,,,,"Isnard, 1997",840,,,
2450,MIC,Ce2Fe16Ga,0.4,,,,"Isnard, 1997",840,,,
2451,MIC,Ce2Fe17,0.4,,23,,"Fruchart, 1997",656,,,
2452,MIC,Ce2Fe17,0.4,,,,"Isnard, 1997",838,,,
2453,MIC,Ce2Fe17,0.4,,,,"Fruchart, 1995",618,,,
2454,MIC,Ce2Fe17,0.4,,,,"Isnard, 1997",840,,,
2455,MIC,Ce2Ni.8Si1.2,1,,,,"Lushnikov, 1999",1309,,,
2456,MIC,Ce2Ni.8Si1.2,1,,,,"Morozkin, 1999",1336,,,
2457,MIC,Ce2Ni1.2Si.8,1.3,,,,"Lushnikov, 1999",1309,,,
2458,MIC,Ce2Ni1.2Si.8,1.3,,,,"Morozkin, 1999",1336,,,
2459,MIC,Ce2Ni7,0.6,,,,"Guidotti, 1977",105,,,
2460,SS,Pd.95Co.05,0.6,38.2,81,0.6,"Feenstra, 1987",609,,,
2461,SS,Pd.95Cr.05,0.6,29.6,30,0.26,"Ura, 1995",484,,,
2462,SS,Pd.95Ni.025Rh.025,0.7,32.6,50,0.32,"Sakamoto, 1995",603,,,
2463,SS,Pd.95Ni.05,,31.6,50,1.4,"Holder, 1996",624,,,
2464,SS,Pd.95Pt.05,0.6,29,25,0.3,"Thiebaut, 1995",482,,,
2465,SS,Pd.95Pt.05,0.6,33,30,0.17,"Noh, 1995",481,,,
2466,SS,Pd.95Rh.05,0.7,28,25,0.21,"Thiebaut, 1995",482,,,
2467,SS,Pd.95Rh.05,0.7,34.2,30,0.13,"Sakamoto, 1994",868,,,
2468,SS,Pd.95Rh.05,0.7,,50,0.7,"Fazle Kibria, 2000",1421,,Deuterium,
2469,SS,Pd.95Rh.05,0.75,,50,0.13,"Fazle Kibria, 1999",1417,,,
2470,SS,Pd.95Sb.05,0.5,34.6,100,0.07,"Sakamoto, 1996",637,,,
2471,SS,Pd.95Sc.05,0.5,37.4,50,0.04,"Sakamoto, 1993",604,,,
2472,SS,Pd.95U.05,0.3,,108,1.6,"Feenstra, 1987",609,,,
2473,SS,Pd.96Pt.04,0.5,37.4,80,0.4,"Yasumatsu, 1999",1406,,,
2474,SS,Pd.972Ir.028,0.5,30.7,25,0.1,"LaPrade, 1974",469,,,
2475,SS,Pd.975Mo.025,0.5,30.8,30,0.16,"Ura, 1995",484,,,
2476,SS,Pd.975Rh.025,0.7,36,30,0.056,"Sakamoto, 1994",868,,,
2477,SS,Pd.975-yNi.025Rhy,0.6,29 - 35,0,0.01 - 0.3,"Sakamoto, 1995",603,(y=0-0.075),,
2478,SS,Pd.98V.02,0.5,30.8,25,0.1,"Artman, 1976",485,,,
2479,SS,Pd.9Ag.1,0.5,,140,0.4,"Buck, 1972",465,,,
2480,SS,Pd.9Ag.1,0.5,,50,0.01,"Brodowsky, 1965",527,,,
2481,SS,Pd.9Co.1,0.5,29.8,80,4,"Feenstra, 1987",609,,,
2482,SS,Pd.9Cu.1,0.5,,30,0.06,"Burch, 1974",467,,,
2483,SS,Pd.9Ni.05Rh.05,0.6,28.4,30,0.7,"Sakamoto, 1995",603,,,
2484,SS,Pd.9Ni.1,0.5,,50,1,"Flanagan, 1998",862,,,
2485,SS,Pd.9Pt.1,0.4,27.4,25,2,"Thiebaut, 1995",482,,,
2486,SS,Pd.9Rh.1,0.6,29.2,30,0.58,"Sakamoto, 1994",868,,,
2487,SS,Pd.9Rh.1,0.7,24,25,1.03,"Thiebaut, 1995",482,,,
2488,SS,Pd.9Rh.1,0.7,32.4,50,0.6,"Noh, 1993",867,,,
2489,SS,Pd.9Rh.10,0.7,,50,3,"Fazle Kibria, 2000",1421,,Deuterium,
2490,SS,Pd.9Y.1,,,60,0.2,"Poyser, 1997",660,,,
2491,SS,Pd1-2xAgxNix,0.5,31.2 - 35.8,30,0.036 - 0.12,"Ohira, 1996",841,X=0.015-0.075,,
2492,SS,Pd1-xAgx,0.2,,,,"Burch, 1969",477,(x=0-0.4),,
2493,SS,Pd1-xBix,0.2,37 - 38,30,0.005 - 0.02,"Sakamoto, 1996",637,(x=0-0.1),,
2494,SS,Pd1-xBx,0.1,,25,0.01,"Burch, 1970",466,(x=0.033-0.162),,
2495,SS,Pd1-xCex,0.1,,,,"McFall, 1973",470,(x=0.075-0.101),,
2496,SS,Pd1-xCox,0.4,31.2 - 38.7,30,0.025 - 0.5,"Wang, 1997",842,x=0.018-0.085,,
2497,SS,Pd1-xCrx,0.3,,30,0.03 - 2,"Flanagan, 1997",662,(x = 0.02-0.09),,
2498,SS,Pd1-xCrx,0.5,26 - 35,30,0.08 - 0.8,"Ura, 1995",484,(x=0.025-0.075),,
2499,SS,Pd1-xCux,0.4,,30,0.03 - 0.3,"Burch, 1974",467,(x=0.05-0.20),,
2500,SS,Pd1-xFex,0.5,30 - 26.6,50,0.14 - 3.4,"Zhang, 1999",1400,x=0.037-0.10,,
2501,SS,Pd1-xMox,0.3,,100,6-Jan,"Wicke, 1989",613,(x=0.02&0.05),,
2502,SS,Pd1-xMox,0.35,,30,0.03 - 0.19,"Flanagan, 1997",662,(x = 0.01-0.03),,
2503,SS,Pd1-xNbx,0.3,,100,0.8 - 3,"Wicke, 1989",613,(x=0.02&0.05),,
2504,SS,Pd1-xNix,0.6,,0,0.002 - 25,"Flanagan, 1995",870,x=0-0.25,,
2505,SS,Pd1-xPbx,0.4,,25,0.003,"Allard, 1974",468,(x=0.026-0.083),,
2506,SS,Pd1-xPtx,0.2,24 - 33,0,0.02 - 1,"Noh, 1995",481,(x=0.05-0.15),,
2507,SS,Pd1-xRhx,0.9,,,,"Baranowski, 1973",464,(x=0.05-0.4),,
2508,SS,Pd1-xRux,0.5,,100,5-Feb,"Wicke, 1989",613,(x=0.04&0.1),,
2509,SS,Pd1-xSbx,0.2,35 - 37,30,0.02 - 0.05,"Sakamoto, 1996",637,(x=0-0.1),,
2510,SS,Pd1-xScx,0.4,37 - 40,50,0.03 - 0.06,"Sakamoto, 1993",604,(x=0.025-0.075),,
2511,SS,Pd1-xTix,0.1,,,,"Evans, 1980",462,(x=0-0.1),,
2512,SS,Pd1-xVx,0.4,,100,8-Jan,"Wicke, 1989",613,(x=0.02&0.05),,
2513,SS,Pd1-xVx,0.46,24 - 40,25,0.02 - 0.4,"Artman, 1976",485,(x=0-0.04),,
2514,SS,Pd1-xVx,0.4,24 - 30,25,0.05 - 0.5,"Artman, 1976",460,(x = 0.01-0.04),,
2515,SS,Pd1-x-yPtxRhy,0.4,25 - 28,25,0.24 - 1.91,"Thiebaut, 1995",482,(x&y=0.015-0.075),,
2516,SS,Pd1-xYx,0.3,,190,0.1 - 2.5,"Doyle, 1989",614,(x=0.02-0.125),,
2517,SS,Ta.4Ti.6 (M),1.4,82 - 104,,,"Verbetsky, 1999",1404,,,
2518,SS,Ta.5Ti.5,1.5,107,,,"Verbetsky, 1999",1404,,,
2519,SS,Ta1-xVx,0.5,,,,"Muller, 1986",948,x=0.1-0.9,,
2520,SS,Ti.16Zr.05Cr.22V.57,3.5,,30,1,"Cho, 1999",1399,,Annealed,
2521,SS,Ti.19-.35Zr.03-.05Cr.26-.45V.20-.50,2.7,,30,0.7 - 1,"Cho, 1999",1399,,Annealed,
2522,SS,Ti.21Cr.29V.50,3.1,,30,1,"Cho, 1999",1398,,,
2523,SS,Ti.23Mn.36V.41,2.8,34,40,4,"Cho, 2000",1407,,,Sloping plateau
2524,SS,Ti.25V.35Cr.40,2.6,,40,1.6,"Okada, 2002",1414,,Reversible capacity only,Heat treated 1573K /1 min
2525,SS,Ti.278Cr.422V.25Fe.05,2.5,,20,2,"Itoh, 2002",1412,,,Heat treated
2526,SS,Ti.28V.35Cr.37-xMnx,2.7,,40,0.5 - 0.3,"Tamura, 2002",1415,x=0-0.15,Reversible capacity only,Heat treated
2527,SS,Ti.32Cr.29V.39,2.9,,30,0.03,"Cho, 1999",1398,,,Sloping plateau
2528,SS,Ti.33V.37Mn.30 (M),2.3,,80,1.3,"Nakamura, 2000",1410,,Deuterium,
2529,SS,Ti.33V.37Mn.30 (M),3,,100,2.5,"Nakamura, 2000",1409,,,
2530,SS,Ti.346V.10Cr.554,2.5,,40,1.2,"Okada, 2002",1414,,Reversible capacity only,"Heat treated, sloping plateau"
2531,SS,Ti.375V.075Cr.55,2.8,,40,0.5,"Okada, 2002",1414,,Reversible capacity only,Heat treated 1673K / 1 hr
2532,SS,Ti.375VxCr.625-x,2.6,,40,0.5 - 1,"Okada, 2002",1414,x=0.025-0.075,Reversible capacity only,Heat treated 1673K / 1 hr
2533,SS,Ti.3Cr.5V.2,2.7,,20,0.8,"Itoh, 2002",1412,,,Heat treated
2534,SS,Ti.435V.49Fe.075,3.8,,40,0.07,"Nomura, 1995",480,,,
2535,SS,Ti.49Zr.51,2.8,,,,"Trzeciak, 1956",483,,,
2536,SS,Ti.50V.45Co.05,3.5,,,,"Verbetsky, 1999",1404,,,
2537,SS,Ti.50V.45Fe.05,3.9,,,,"Verbetsky, 1999",1404,,,
2538,SS,Ti.58V.40Ni.02,3.7,,1,,"Verbetsky, 1999",1404,,,
2539,SS,Ti.5V.5,3.88,,,,"Verbetskii, 1983",455,,,
2540,SS,Ti.65-xV.35Crx,2.45,,40,0.7 - 10,"Okada, 2002",1414,x=0.36-0.43,Reversible capacity only,"As-cast, sloping plateaux"
2541,SS,Ti.65Zr.35N.19,1.9,,,,"Dolukhanian, 1996",629,,,
2542,SS,(V.59Ti.41).74Mn.26,,52.7,25,0.03,"Libowitz, 1988",353,,,
2543,SS,(V.63Ti.37).8Mn.1Fe.1,,44.7,25,0.03,"Libowitz, 1988",353,,,
2544,SS,(V.85Ti.15).92Mn.08,,50.6,25,0.06,"Libowitz, 1988",353,,,
2545,SS,(V.85Ti.15)1-xCrx,,39 - 49,25,0.1 - 1.5,"Libowitz, 1988",353,(x=0.1-0.2),,
2546,SS,(V.89Ti.11).95Fe.05,3.3,42.9,40,4.5,"Libowitz, 1987",697,,,
2547,SS,(V.8Ti.2).86Mn.14,,48.6,25,0.04,"Libowitz, 1988",353,,,
2548,SS,(V.8Ti.2).88Mn.08Fe.04,,48.5,25,0.08,"Libowitz, 1988",353,,,
2549,SS,(V.8Ti.2).9Al.05Fe.05,,46.8,,,"Libowitz, 1988",353,,,
2550,SS,(V.8Ti.2)1-xFex,,50 - 55,80,0.15 - 3.4,"Libowitz, 1988",353,(x=0.02-0.1),,
2551,SS,(V.9Ti.1).91Al.05Fe.04,2.6,,25,5,"Libowitz, 1985",471,,,
2552,SS,(V.9Ti.1).95Fe.05,3.7,43.2,80,9.3,"Lynch, 1985",351,,,
2553,SS,(V.9Ti.1).95Ge.05,,47.3,,,"Libowitz, 1988",353,,,
2554,SS,(V.9Ti.1).9Al.05Fe.05,,42.8,,,"Libowitz, 1988",353,,,
2555,SS,(V.9Ti.1)1-xFex,3.4,40 - 51.8,80,1.5 - 20,"Lynch, 1985",351,(x=0-0.075),,
2556,SS,(VxTi1-x)1-y-zMnyFez,1.6,45 - 52,25,0.03 - 0.08,"Libowitz, 1985",471,(x=0.59-0.85; y=0.08-0.26; z=0-0.1),,
2557,SS,Mg.72Li.28,5.5,,350,1.5,"Huot, 1998",843,,,
2558,SS,Nb.736Fe.184Cr.08,1,,45,0.07,"Esayed, 1997",846,,,
2559,SS,Nb.865Fe.065Cr.07,1,,45,0.13,"Esayed, 1997",846,,,
2560,SS,Nb.8V.2,2.2,,40,0.7,"Lynch, 1984",453,,,
2561,SS,Nb.95Cr.05,0.9,47.2,77,0.26,"Esayed, 2000",1419,,,
2562,SS,Nb.97Cr.03,0.9,47.2,77,0.45,"Esayed, 2000",1419,,,
2563,SS,Nb.994Ge.006,92.1,,40,3.4,"Reilly, 1972",314,,,
2564,SS,Nb1-xCrx,0.9,45.4 - 47.2,47,0.08 - 0.15,"Esayed, 2000",1418,x=0.03-0.10,,
2565,SS,Nb1-xFex,2,,40,2.2 - 2.4,"Reilly, 1972",314,(x=0.004-0.01),,
2566,SS,Nb1-xSix,2,,40,2.8 - 1,"Reilly, 1972",314,(x=0.01-0.026),,
2567,SS,Nb1-xVx,2.1,,45,0.4 - 0.9,"Esayed, 1997",846,x=0.1-0.3,,
2568,SS,Nb1-xVx,2.2,,,,"Muller, 1986",948,x=0.1-0.9,,
2569,SS,Ni.8Cu.2,,5.1,25,3800,"Baranowski, 1985",546,,,
2570,SS,Ni.943Fe.057,1.4,,25,5500,"Filipek, 1981",478,,,
2571,SS,Ni.979Fe.021,1.6,,25,4000,"Filipek, 1981",478,,,
2572,SS,Ni1-xCux,0.4,,25,3500 - 4100,"Baranowski, 1980",476,(x=0.1-0.5),,
2573,SS,Pd.6Ag.4,0.2,,,,"Brodowsky, 1965",527,,,
2574,SS,Pd.75Ag.25,0.4,,,,"Hughes, 1978",461,,,
2575,SS,Pd.75Rh.25,0.8,25.4,0,5,"Noh, 1993",867,,,
2576,SS,Pd.7Ag.3,0.3,46,50,0.002,"Brodowsky, 1965",527,,,
2577,SS,Pd.7Rh.3,0.9,,25,35,"Baranowski, 1973",464,,,
2578,SS,Pd.825Ni.1Rh.075,0.7,21.4,30,6.3,"Sakamoto, 1995",603,,,
2579,SS,Pd.85Ni.15,0.5,,50,7.2,"Flanagan, 1995",616,,,
2580,SS,Pd.85Ni.15,0.5,,50,6.8,"Flanagan, 1998",862,,,
2581,SS,Pd.85Pt.075Rh.075,0.4,,0,0.8,"Sakamoto, 1997",661,,,
2582,SS,Pd.85Rh.15,0.4,,50,7.3,"Flanagan, 1999",1403,,,
2583,SS,Pd.85Rh.15,0.7,31,50,2.7,"Noh, 1993",867,,,
2584,SS,Pd.875-yNi.125Rhy,0.6,21 - 22,30,3 - 6.3,"Sakamoto, 1995",603,(y=0.025&0.05),,
2585,SS,Pd.88Pt.06Rh.06,0.5,24.8,0,0.3,"Sakamoto, 1997",661,,,
2586,SS,Pd.8Ag.2,0.4,,50,0.004,"Brodowsky, 1965",527,,,
2587,SS,Pd.8Rh.2,0.8,,30,4.6,"Flanagan, 1995",616,,,
2588,SS,Pd.8Rh.2,0.8,28.4,30,4.8,"Noh, 1993",867,,,
2589,SS,Pd.8Rh.2,0.8,,30,4.6,"Flanagan, 1999",1403,,,
2590,SS,Pd.901Ag.099,0.6,,25,0.01,"Fazle Kibria, 1999",1416,,Deuterium,
2591,SS,Pd.90Ag.10,0.6,,25,0.002,"Fazle Kibria, 2000",1420,,,
2592,SS,Pd.90Pt.10,0.3,30.7,80,3,"Yasumatsu, 1999",1406,,,
2593,SS,Pd.90Rh.05Ni.05,0.6,,50,0.75,"Flangan, 2000",1408,,,
2594,SS,Pd.90Rh.10,0.8,,50,0.7,"Fazle Kibria, 1999",1417,,,
2595,SS,Pd.90Rh.1-xNix,0.7,,50,0.7 - 1.2,"Flangan, 2000",1408,x=0-0.1,,
2596,SS,Pd.91Co.09,,27.2,20,4,"Holder, 1996",624,,,
2597,SS,Pd.91Ni.09,,,50,3.4,"Flanagan, 1995",870,,,
2598,SS,Pd.91Ni.09,,29.4,50,6.8,"Holder, 1996",624,,,
2599,SS,Pd.91Ni.09,0.5,,50,0.9,"Flanagan, 1995",870,,,
2600,SS,Pd.925Rh.075,0.7,32.4,30,0.3,"Sakamoto, 1994",868,,,
2601,SS,Pd.927Ir.073,0.1,17,25,0.6,"LaPrade, 1974",469,,,
2602,SS,Pd.92Pt.08,0.4,30.7,80,1.8,"Yasumatsu, 1999",1406,,,
2603,SS,Pd.92Y.08,0.4,,,,"Hughes, 1978",461,,,
2604,SS,Pd.92Y.08,0.5,,300,5.8,"Doyle, 1987",608,,,
2605,SS,Pd.942Ce.058,0.4,,,,"Hughes, 1978",461,,,
2606,SS,Pd.942Ir.058,0.4,25.9,25,0.35,"LaPrade, 1974",469,,,
2607,SS,Pd.946Pb.054,0.4,,25,0.005,"Allard, 1974",468,,,
2608,SS,Pd.947Ce.053,0.3,,25,0.008,"McFall, 1973",470,,,
2609,SS,Pd.952Ti.048,0.4,27.2,100,2.3,"Evans, 1980",462,,,
2610,SS,Pd.95Ag.05,0.66,,25,0.02,"Fazle Kibria, 1999",1416,,Deuterium,
2611,SS,Pd.95Ag.05,0.7,,25,0.004,"Fazle Kibria, 2000",1420,,,
2612,SS,Pd.95Bi.05,0.4,37.8,100,0.16,"Sakamoto, 1996",637,,,
2613,SS,Pd.95Co.05,,31.8,50,1.8,"Holder, 1996",624,,,
2614,SS,Ti.78V.20Ni.02,3.5,,,,"Verbetsky, 1999",1404,,,
2615,SS,Ti.81Zr.19N.25,2,,,,"Dolukhanian, 1996",629,,,
2616,SS,Ti.93Mn.07,3.8,,,,"Trzeciak, 1956",483,,,
2617,SS,Ti.95Cr.05,3.5,,600,0.6,"Ishiyama, 1995",626,,,
2618,SS,Ti.95-xVxNi.05,3.3,,,,"Verbetsky, 1999",1404,x=0.2-0.8,,
2619,SS,Ti.98-xVxCo.02,3.6,,,,"Verbetsky, 1999",1404,x=0.2-0.8,,
2620,SS,Ti.98-xVxFe.02,3.8,,,,"Verbetsky, 1999",1404,x=0.2-0.8,,
2621,SS,Ti1-xCrx,3.2,,,,"Trzeciak, 1956",483,(x=0.11 and 0.19),,
2622,SS,Ti1-xMox,2.5,,,,"Trzeciak, 1956",483,(x=0.18-0.33),,
2623,SS,Ti1-xNbx,3.7,,,,"Trzeciak, 1956",483,(x=0.11 and 0.26),,
2624,SS,Ti1-xVx,3.7,,,,"Nagel, 1975",454,(x=0.02-0.35),,
2625,SS,Ti1-xVx,3.2,,,,"Trzeciak, 1956",483,(x=0.14-0.69),,
2626,SS,Ti1-xVxFe.02,3.92,,,,"Verbetskii, 1983",455,(x=0.2-0.8),,
2627,SS,Ti1-xVxNi.02,3.4,,,,"Verbetskii, 1985",456,(x=0.2-0.6),,
2628,SS,Ti1-xVxNi.05,3.3,,,,"Verbetskii, 1985",456,(x=0.3-0.8),,
2629,SS,Ti1-x-yVxAly,1,,,,"Verbetsky, 1984",1149,"x=0.40-0.75, y=0.04-0.25",,
2630,SS,Ti1-x-yVxCoy,1.8,,,,"Verbetsky, 1986",1153,"x=0.05-o.9, y=0.05-0.1",,
2631,SS,Ti1-xZrx,2.1,,,,"Grushina, 1963",475,(x=0-1),,
2632,SS,TiwVxCryMnz,2.7,,40,1.3 - 1,"Tamura, 2002",1415,"x=0.35-0.55, w:y:z=24:31:10",Reversible capacity only,Heat treated
2633,SS,TixV.35Cr.55-xMn.10,2.7,,40,1.2 - 0.4,"Tamura, 2002",1415,x=0.24-0.28,Reversible capacity only,Heat treated
2634,SS,TiyVxCrz,0.94,,40,100 - 2,"Okada, 2002",1414,"x=0-0.35, Z/Y=40/25",Reversible capacity only,"As-cast, sloping plateaux"
2635,SS,TiyVxCrz,3.7,,40,10-Mar,"Okada, 2002",1414,"x=0.2-1, y/z=2/3",Maximum capacity,
2636,SS,V,3.6,,40,4.8,"Yukawa, 2002",1411,,,
2637,SS,V.37Ti.33Mn.3,2.6,,25,2,"Akiba, 1997",845,,,
2638,SS,V.49Ti.30Ni.21,1.8,,60,4,"Nambu, 2002",1413,,,Sloping plateau
2639,SS,V.49Ti.43Fe.075,3.9,,150,0.1,"Park, 1999",1401,,,
2640,SS,V.55Ti.30Ni.15,2.5,,60,0.5,"Nambu, 2002",1413,,,
2641,SS,V.61Ti.30Ni.09,2.1,,60,0.1,"Nambu, 2002",1413,,,Sloping plateau?
2642,SS,V.62Ti.2Ni.18,1.2,,,,"Nambu, 2002",1413,,,No plateau
2643,SS,V.667Zr.111Ti.111Fe.111,1.65,,40,0.3,"Kuriiwa, 1999",1405,,Reversible capacity only?,Heat treated
2644,SS,V.667Zr.111Ti.111Mn.111,1.7,,40,0.2,"Kuriiwa, 1999",1405,,Reversible capacity only?,"Heat treated, Sloping plateau"
2645,SS,V.667Zr.111Ti.111Ni.111,1.79,,40,0.6,"Kuriiwa, 1999",1405,,Reversible capacity only?,Heat treated
2646,SS,V.67Ti.30Ni.03,2.6,,60,0.05,"Nambu, 2002",1413,,,Sloping plateau?
2647,SS,V.67Ti.33,3.88,,,,"Verbetskii, 1983",455,,,
2648,SS,V.690Ti.173Ni.112Co.009Nb.008Ta.008,3,,20,0.3 - 0.6,"Tsukahara, 2000",1396,Mm dexoidized,,
2649,SS,V.6Ti.38Fe.02,4.14,,,,"Verbetskii, 1983",455,,,
2650,SS,V.7778Zrx(Ti.5Ni.5).2222-x-x,1.75,,40,1.2 - 2,"Kuriiwa, 1999",1405,x=0.05-0.074,Reversible capacity only?,Heat treated
2651,SS,v.7ZrxTi.103-xCr.17,2.03,,40,2-Jan,"Kuriiwa, 1999",1405,x=0-0.03,Reversible capacity only?,Heat treated
2652,SS,V.855Cr.145,2.3,29.7,50,50,"Lynch, 1978",84,,,
2653,SS,V.85Ti.15,3.9,,30,0.03,"Kim, 2001",1397,,,
2654,SS,V.87Ti.13,3.6,,30,0.08,"Kim, 2001",1397,,,
2655,SS,V.8Nb.2,3.1,,45,2,"Wiswall, 1972",318,,,
2656,SS,V.8Ti.18Fe.02,3.79,,,,"Verbetskii, 1983",455,,,
2657,SS,V.8Ti.2,3,48.1,80,2,"Ono, 1980",452,,,
2658,SS,V.8Ti.2,3.4,60,110,1.8,"Sirotina, 1995",1158,,(cal),
2659,SS,V.96Si.04,3.1,,0,13,"Reilly, 1972",314,,,
2660,SS,V.975Zr.02C.005,1.9,,25,1,"Cantrell, 1999",1402,,Reversible capacity only,
2661,SS,V.983Ta.013,3.28,,40,5.8,"Reilly, 1972",314,,,
2662,SS,V.991Ni.009,3.62,,40,6.9,"Reilly, 1972",314,,,
2663,SS,V.992Ti.008,3.86,,40,4.2,"Reilly, 1972",314,,,
2664,SS,V.995C.005,2.1,,25,2.6,"Cantrell, 1999",1402,,Reversible capacity only,
2665,SS,V.99Ag.01,3.7,,40,4.3,"Yukawa, 2002",1411,,,
2666,SS,V.99Al.01,3.5,,40,7.2,"Yukawa, 2002",1411,,,
2667,SS,V.99Au.01,3.6,,40,5.1,"Yukawa, 2002",1411,,,
2668,SS,V.99B.01,3.72,,40,4.8,"Reilly, 1972",314,,,
2669,SS,V.99Co.01,3.4,,40,6,"Yukawa, 2002",1411,,,
2670,SS,V.99Co.01,3.69,,40,6.9,"Reilly, 1972",314,,,
2671,SS,V.99Cr.01,3.5,,40,5,"Yukawa, 2002",1411,,,
2672,SS,V.99Cu.01,3.5,,40,4.1,"Yukawa, 2002",1411,,,
2673,SS,V.99Fe.01,3.5,,40,7,"Yukawa, 2002",1411,,,
2674,SS,V.99Ga.01,3.4,,40,6.2,"Yukawa, 2002",1411,,,
2675,SS,V.99Hf.01,3.6,,40,2.7,"Yukawa, 2002",1411,,,
2676,SS,V.99In.01,3.6,,40,4,"Yukawa, 2002",1411,,,
2677,SS,V.99Ir.01,3.4,,40,9.2,"Yukawa, 2002",1411,,,
2678,SS,V.99Mo.01,3.4,,40,5.8,"Yukawa, 2002",1411,,,
2679,SS,V.99Mo.01,3.81,,40,8,"Reilly, 1972",314,,,
2680,SS,V.99Nb.01,3.5,,40,4.3,"Yukawa, 2002",1411,,,
2681,SS,V.99Nb.01,3.69,,40,5.3,"Reilly, 1972",314,,,
2682,SS,V.99Ni.01,3.6,,40,5.5,"Yukawa, 2002",1411,,,
2683,SS,V.99Os.01,3.4,,40,11,"Yukawa, 2002",1411,,,
2684,SS,V.99Pd.01,3.5,,40,5.8,"Yukawa, 2002",1411,,,
2685,SS,V.99Pt.01,2.1,,40,9,"Yukawa, 2002",1411,,,
2686,SS,V.99Re.01,3.4,,40,10,"Yukawa, 2002",1411,,,
2687,SS,V.99Rh.01,3.4,,40,6,"Yukawa, 2002",1411,,,
2688,SS,V.99Ru.01,3.4,,40,7.4,"Yukawa, 2002",1411,,,
2689,SS,V.99Si.01,3.3,,40,9,"Yukawa, 2002",1411,,,
2690,SS,V.99Sn.01,3.4,,40,4.2,"Yukawa, 2002",1411,,,
2691,SS,V.99Ta.01,3.5,,40,3.1,"Yukawa, 2002",1411,,,
2692,SS,V.99Ti.01,3.4,,40,2.8,"Yukawa, 2002",1411,,,
2693,SS,V.99W.01,3.5,,40,7.8,"Yukawa, 2002",1411,,,
2694,SS,V.99Zr.01,3.6,,40,3,"Yukawa, 2002",1411,,,
2695,SS,V.99Zr.01,3.8,,40,3.7,"Reilly, 1972",314,,,
2696,SS,V.9Ti.1,3.3,,30,0.3,"Kim, 2001",1397,,,Sloping plateau
2697,SS,V1-xCrx,3.6,33 - 39,50,25-May,"Lynch, 1978",84,(x=0-0.1),,
2698,SS,V1-xCrx,3.8,,40,6.4 - 11,"Reilly, 1972",314,(x=0.01-0.049),,
2699,SS,V1-xCx,3.8,,40,5.3 - 5.8,"Reilly, 1972",314,(x=0.005-0.008),,
2700,SS,V1-xFex,3.8,,40,5.3 - 7.4,"Reilly, 1972",314,(x=0.001-0.009),,
2701,SS,V1-xGex,3.1,,40,7.4 - 9,"Reilly, 1972",314,(x=0.003-0.011),,
2702,SS,V1-xSix,3.5,,40,5.3 - 18,"Reilly, 1972",314,(x=0.001-0.017),,
2703,SS,V1-xSnx,3.7,,40,5.8,"Reilly, 1972",314,(x=0.004-0.006),,
2704,SS,V1-xTix,3.7,,40,0.1 - 1,"Jung, 1998",844,x=0.05-0.15,,
2705,SS,V1-xTix,3.8,,,,"Verbetskii, 1985",456,"(x=0.34, 0.5)",,
2706,SS,V1-xWx,3.7,,40,5-Aug,"Reilly, 1972",314,(x=0.008-0.01),,
2707,SS,Vx(Zr.33Ti.33Ni.33)1-x,1.78,,40,1 - 1.4,"Kuriiwa, 1999",1405,x=0.75-0.8,Reversible capacity only?,Heat treated
2708,SS,Zr.5Nb.5N.34,1,,,,"Dolukhanian, 1996",629,,,
2709,SS,Zr.7Nb.3N.33,1.1,,,,"Dolukhanian, 1996",629,,,
2710,SS,Zr.924Nb.024Ti.052,2.2,,800,0.23,"Sinha, 1976",473,,,
2711,SS,Zr.927Nb.024V.049,2.7,,800,0.2,"Sinha, 1976",473,,,
2712,SS,Zr.935Nb.024Ni.041,2.6,,800,0.19,"Sinha, 1976",473,,,
2713,SS,Zr.94V.06,2.1,,,,"Trzeciak, 1956",483,,,
2714,SS,Zr.96Mo.04,2,,,,"Trzeciak, 1956",483,,,
2715,SS,Zr.96Sn.04,1.9,,,,"Trzeciak, 1956",483,,,
2716,SS,Zr.975Nb.025,2.2,219,800,0.2,"Sinha, 1970",472,,,
2717,SS,Zr.977Ni.023,2.4,,,,"Trzeciak, 1956",483,,,
2718,SS,Zr.97Cr.03,2.1,,,,"Trzeciak, 1956",483,,,
2719,SS,Zr1-xHfx,0.9,126 - 159,657,0.004 - 0.01,"Katz, 1965",463,(x=0.23-0.82),,
2720,SS,Zr1-xNbx,1.9,,800,0.21,"Sinha, 1972",474,(x=0.049-0.197),,
2721,SS,Zr1-xNbx,2,,,,"Trzeciak, 1956",483,(x=0.12 and 0.25),,
2722,SS,ZrN.28,1.2,,,,"Dolukhanian, 1996",629,,,
//,,,,,,,,,,,
